Repository: sharpelab/hera-paper-data

# HERA I — data and code snapshot

Companion data and code for *HERA I. The tactical layer: self-improving
autonomous measurement of quantum materials* (Sharpe Lab, Stanford). This is a
flat snapshot, without version history, of the measurement harness, the agent
corpus it ran with, every measurement session the paper draws on, the expert
grading, and the sealed Raman evidence. It is built by `tools/build_snapshot.sh`
from the lab's working repositories; `MANIFEST.md` records the source and commit
of every directory and `CHECKSUMS.sha256` covers every file.

## Layout

| directory | what it is |
|---|---|
| `measurement-env/` | The harness and corpus as frozen for the blinded trial: launcher and instrument workers, the `sweep`/`measurebot` libraries (vendored under `lib/`), the HERA agent prompts (`hera/hera_tactical.md`, `hera/chiron.md`, `hera/iris.md`), recipes, rig cards, device-card templates, session templates and briefs, replay fixtures, the fix log the triage loop maintains (`hera/docs/triage-changelog.md`, `triage-scoreboard.md`, `eng-backlog.md`), the operator's live-session logs for the QC0426 sessions (`hera/docs/vti/`), the launcher shims (`tools/`), and the replay and metrics tooling (`src/hera/`, `src/tools/`). `uv.lock` pins the Python environment. |
| `corpus-variants/` | One patch per other corpus commit a session ran on, against the frozen tree, plus `corpus-timeline.md` mapping every session to its commit. Apply from inside `measurement-env/` with `git apply <patch>`. |
| `sessions/` | The session archives, one directory per measurement session, grouped by device (`qc0426/`, `zf1/`, `vti-01/`, `vti-02/`). Each holds the measure and analysis notebooks, the raw sweep data (`data/<run>/data.tsv.gz` + `metadata.json`), the device and rig cards as the agent saw them, `hera_session.md` (the brief), `session_notes.md`, the agent's scratch scripts and figures (`hera_scratch/`), and the full Claude Code transcript (`transcripts/*.jsonl`). |
| `campaigns/stacking/` | The blinded stacking trial: pre-registration (`prereg-protocol.md`, `prereg-offline-stages.md`), the deviations register, and per device the transport call, Raman read, fusion verdict, expert adjudication and comparison. `read-keys/` holds the claim keys used for grading. |
| `grading/` | The expert-grading repository: claim extraction and pooling, Pass A (item-level) and Pass B (session-level) scores, rater materials, agreement analysis, and the pre-registration for both passes. Tags referenced in the paper (`t1-scores-frozen`, `passb-scores-frozen`) correspond to this state. |
| `metrics/` | Run manifest (`runs.yaml`), the headline table (`runs.csv`), and per-run metrics, message logs and reports produced by `hera-metrics` (`measurement-env/src/tools/run_metrics.py`, spec in `measurement-env/hera/docs/run-metrics-spec.md`). |
| `benchmark/` | The offline benchmark, the vti-02 fan-design replay matrix of Fig.~4 and Methods. `measurement-env/` is the lab repository again, at the commit that declared the pre-registration: the replay harness (`src/hera/replay/`, `hera/docker/`), the fan-design grader (`hera/graders/fan-design/`, `hera/docs/fan-design-grader.md`), the pre-registration and its analysis script (`hera/campaigns/vti02-fan-design/`), and the case files, briefs and masks (`hera/replay/cases/`). `runs/vti02-fan-request-0822/` holds the frozen state every episode started from (`cut/`) and the 41 run directories of record, one per `<case>/<stamp>`, each episode with its transcript, the notebook as the agent left it, the appended cells, and the grader's extraction and scores (`INDEX.md` lists them). `vti02-fan-scoring-v2/final/` is the analysis of record (`analysis.md`, `analysis.json`, `episodes.json`, the post-hoc extraction audit and the read-only variance reads); the other directories are the grader-development record the pre-registration discloses. `figures/fig4_benchmark.py` draws Fig.~4 from `final/analysis.json`. |
| `hera-data/` | Sealed Raman evidence (WITec `.wip` files, layouts, micrographs) for QC0426, vti-01 and vti-02; the offline agent stages that read the Raman and fused it with the transport call (`raman-*-read`, `raman-*-fusion`, with their launch payloads); and the synthetic validation of the tetralayer Fermi-surface-count model. |

## How the pieces map to the paper

- **Blinded prospective trial**: `sessions/vti-01/`, `sessions/vti-02/2026-08-21-*`, `campaigns/stacking/{vti-01,vti-02}/`, `hera-data/raman-vti-0*`.
- **Model × corpus matrix**: `sessions/vti-02/2026-08-22-*` through `2026-08-25-*`, `campaigns/stacking/{vti-02-20260822,vti-02-20260824,vti-02-20260825,ablation-2026-08}/`, `grading/`, `corpus-variants/corpus-039b0f5.patch` (the no-corpus deploy).
- **Domain transfer**: `sessions/zf1/`, recipe under `measurement-env/hera/recipes/investigations/`, rig card `measurement-env/hera/rig-cards/toploader.md`.
- **Offline benchmark** (Fig.~4, Methods, Replay benchmark): `benchmark/`.

File: hera-data/raman-vti-01-20260818-fusion/fusion-verdict.md
# vti-01 — fused Raman×transport stacking verdict (fusion run 2026-08-27)

Recipe: `hera/recipes/investigations/stacking-raman-transport-fusion.md`,
consuming the locked transport contract (`inputs/transport-call.md`,
`trilayer-stacking-fs-count.md` route — trilayer per device card) and the
locked stage-stamped Raman contract (`inputs/raman-contract.md` +
`inputs/raman-provenance.md` + `inputs/regions.npz`).

## Step 1 — admissibility + independence (gate: PASSED)

Both contracts admissible: weight words, evidence lists, coordinates
(transport: named contact pairs sr1 = B_SD–L4, sr2 = L4–L1, sr3 = L3–L2;
Raman: region raster `regions.npz` in stage µm + stage stamps S0/S1).
Independence confirmed — **fusion is evidential, not a consistency
narrative**: the transport call (landed 2026-08-20, ana cells 33/38)
contains zero Raman/WITec references (parsed-JSON sweep of all 39 notebook
cells, plus session notes, device card, and the call text: 0 matches); the
Raman read (executed 2026-08-27 from the 2026-08-18 brief) states in its
provenance that no transport result, prior Raman read, or third-party view
was seen. Machine-checked: `s1_admissibility_independence.py` →
`audit_step1.txt` (13/13 PASS).

## Step 2 — spatial registration (artifact: `fig_registration.png`)

Frame bridges actually supplied: the three stage-registered video images
inside `vti-01.wip` (exact per-pixel stage grids, 0.5° rotation kept), the
region raster in the same stage frame, and the device card's contact map —
which is **topological only** (Hall-bar roles and pad numbers, no
coordinates, no image). Not supplied: optical image of the finished
device, GDS, build-step list, pickup→device testimony. The ana notebook
carries no device geometry beyond gate-stack thicknesses.

- **Within the stage frame**: raster vs map A's true grid deviates ≤ 0.99 µm
  (mean 0.72 µm; the neglected 0.5° scan rotation + center convention) —
  registration uncertainty **±1 µm class**, map-step dominated
  (`registration_numbers.txt`).
- **Stage frame → finished device**: **zero anchors — uncertainty
  unbounded**, exceeding the 2–5 µm domain scale by construction. Two
  disjoint candidate device stocks are visible in-file (pickup 1 ≈ flake
  minus the leftover rectangle, spanning R1 ABA + R2 ABC + R3 mixed;
  pickup 2 = the leftover's upper part, ABC at S1), and which — if
  either — became vti-01 is unknown, as is channel placement within it.
  Even the flake↔device association itself rests only on the file being
  supplied as `vti-01.wip` (owner filename testimony).

**Coverage classification (binding): sr1 UNCOVERED, sr2 UNCOVERED, sr3
UNCOVERED.** Uncovered stays uncovered — no interpolation, and no
share sub-rows can be formed.

## Step 3 — temporal registration

Raman stage stamps (imagery-inferred, hedged — QC0426 lesson): S0 = intact
flake on SiO₂/Si (map A, 2026-05-28 19:57 UTC); S1 = after first pickup
(map B, 20:20 UTC). Transport: finished dual-gated hBN-encapsulated device,
measured in-situ 2026-08-18/20 — a ~12-week stage gap. Intervening steps,
by conversion-risk class (conversion runs ABC→ABA only):

| Step (map → measurement) | Evidence | Risk class |
|---|---|---|
| Pickup 1 (~20:10–20:19 UTC, removed most of flake) | in-file videos 002→004 | transfer/pickup |
| Pickup 2 (by 20:29 UTC, removed leftover's upper part) | videos 004→007 | transfer/pickup |
| Stack assembly: hBN encapsulation, graphite BG pickup | device card (steps themselves unsupplied) | transfer/pickup |
| Contact metal deposition + lithography chemistry/bake | device card implies; unsupplied | **metal deposition** (highest) + chemical+bake |
| Cooldown/thermal cycling | session notes | clean thermal |

Multi-stage differencing (like-conditioned: both maps bare-flake,
gate-clean per imagery): map A vs map B — the leftover part of R2 was
**still ABC after pickup 1** (63.5 vs 62.3 cm⁻¹ in-footprint, unimodal).
Direct evidence that pickup 1 did not convert the material *left behind*;
it says nothing about the picked-up material. All later steps carry
unquantified risk-class inference only.

## Step 4 — per-channel fusion table

| Channel | Transport verdict (strength) | Raman verdict (strength, stage) | Fused verdict (strength) | Mechanism class |
|---|---|---|---|---|
| **sr1** (B_SD–L4) | ABA / Bernal (**strong, two-branch**: f_BL+f_ML Luttinger pair at λ=1.14, LK mass 0.049(2) mₑ, breakdown excluded) | **uncovered** (no stage→device bridge; flake-level S0 facts: R1 ABA strong / R2 ABC strong / R3 mixed strong-as-mixture — none assignable to this footprint) | **ABA / Bernal (strong, two-branch)** — transport leg only, at measurement time 2026-08-18/20; no fused upgrade | **Single-modality (transport)** |
| **sr2** (L4–L1) | uninformative (weak short pair, signals at floor) | **uncovered** | **cannot tell (uninformative)** — no informative leg | **Single-modality (degenerate — neither leg informative)** |
| **sr3** (L3–L2) | ABA (**consistent-with**: agrees with sr1 on all frequency content incl. run-19 ML corroboration at lower SNR; no independent mass/tracking) | **uncovered** | **ABA (consistent-with)** — transport leg only, at measurement time | **Single-modality (transport)** |

**No per-device fused verdict is issued** (no covered region; the
no-averaging rule forbids a headline). No concordant,
reconciled-by-conversion, reconciled-by-geometry, or unreconciled rows
exist — there is no same-region pair to reconcile.

**Consistency observation (explicitly not a mechanism class, carries no
strength):** the transport-ABA picture is *compatible* with the Raman
flake picture under every bridge hypothesis — vti-01 built from R1 ABA
material (no conversion needed), from R2/R3 ABC material (ABC→ABA
conversion via the named risky steps, direction allowed), or from other
material entirely. Compatible-but-nondiagnostic; invoking
reconciled-by-conversion here would be a free pass the recipe forbids
(no named step ties any channel to a mapped ABC region). Conversely,
nothing in the Raman read conflicts with transport: an unreconcilable
Raman-Bernal vs transport-rhombohedral pattern does not occur.

## Step 5 — the call

- **sr1: ABA / Bernal (strong, two-branch)** — single-modality
  (transport, in-situ, measurement time). The flake-stage Raman read
  cannot upgrade or contest it: uncovered.
- **sr3: ABA (consistent-with)** — single-modality (transport).
- **sr2: cannot tell** — uninformative on both legs.
- The Raman contract's own verdicts stand unchanged as **flake-stage
  facts** (R1 ABA strong, R2 ABC strong, R3 mixed strong-as-mixture, at
  S0; leftover-rectangle ABC re-confirmed at S1) — stage-stamped, not
  propagated to the device. Per conversion directionality, R1's ABA would
  propagate to measurement time *if* a bridge tied it to a channel; no
  bridge exists, so nothing propagates.

This is a fused "cannot tell at the fusion level" outcome by design: the
two modalities never probed a common, registrable region, so the fusion
adds no strength to either contract — and says so rather than forcing
concordance.

### Registration artifact

`fig_registration.png` (+ `registration_numbers.txt`), regenerated by
`s2_registration.py`. Coverage: sr1/sr2/sr3 all UNCOVERED. Registration
uncertainty: ±1 µm within the stage frame; unbounded stage→device (zero
anchors) against a 2–5 µm domain scale.

### Named hedges

1. **Piece-to-device bridge absent** (the dominating hedge): no optical
   image, GDS, or build testimony links stage frame to device; the
   flake↔device association itself is filename testimony. All coverage
   labels and the single-modality classifications follow from this.
2. **Stage gap ~12 weeks** with the full fab sequence (2 pickups observed
   in-file; encapsulation, graphite-gate pickup, metal deposition,
   chemistry+bake unsupplied) — every documented ABC→ABA converter class
   intervenes, unquantified.
3. **Raman stage stamps are imagery-inferred**, not testimony (QC0426
   lesson); through-stack cleanliness of maps A/B likewise
   imagery-inferred.
4. Inherited transport hedges: λ = 1.14 pending the QH lever-arm check;
   ML mass unmeasured; sr3 has no independent tracking; whole campaign
   contact-limited through one ~109 MΩ source contact; T_e ≈ 8 K;
   sub-spectral-weight ABC slivers not excluded.
5. Inherited Raman hedges: N = 3 rests on owner testimony (single
   wavelength → two-wavelength rule leans on it; ABCB caveat if N were 4);
   2D split 4.96 cm⁻¹ below the ≳10 cm⁻¹ heuristic (pattern carries the
   grade); sub-spot blindness; at-sample power unknown.

### What-would-settle

No unreconciled rows exist; the following would convert the uncovered
rows and firm the calls:

- **sr1/sr3 (and the fusion as a whole): supply the piece-to-device
  bridge** — build-step list + which pickup became vti-01, plus an
  optical image or GDS registrable to the stage frame. This alone would
  re-run Step 2 to covered/partial and could produce a concordant (R1→
  channel) or reconciled-by-conversion (R2/R3→channel, metal/pickup
  steps named) row — either a genuine strength upgrade for sr1 or a
  worked conversion case.
- Post-fab Raman re-map of the finished device (through-stack screen
  applies through the encapsulant/gates — cap consistent-with) or
  **near-field s-SNOM** of the channel regions — the in-place check.
- **sr2**: operator rewiring/contact repair at the breakout; no analysis
  can inform this row.
- Transport firming (from the base contract): ML mass at low B, Streda
  step-6 complement at 10 T+, QH lever-arm scale upgrade.

## Audit outcomes (Verify)

1. **Independence audit: PASS** — neither call cites the other's evidence
   (13/13 machine checks, `audit_step1.txt`); fusion is evidential.
2. **Registration stress: PASS (trivially stable)** — coverage is
   uncovered under every registration variant (stage→device uncertainty
   is unbounded; no shift can create coverage), and no fused row consumes
   in-frame geometry, so the ±1 µm in-frame uncertainty flips nothing.
   All three rows are **registration-limited by absence of a bridge** and
   are classified only as single-modality, the one class that survives
   any registration.
3. **Directionality audit: PASS** — zero reconciled-by-conversion rows
   (none invoked; no named step ties a channel to a mapped ABC region —
   conversion explicitly *not* used as a free pass); zero
   Raman-Bernal/transport-rhombohedral rows exist to force into
   unreconciled.
4. **No-averaging audit: PASS** — every fused strength equals its
   strongest (only) input: sr1 strong = transport strong; sr3
   consistent-with = transport; sr2 uninformative. No concordant upgrades
   claimed; no per-device verdict issued (no covered regions).

## File map (this run)

- `fusion-verdict.md` — this contract.
- `s1_admissibility_independence.py` → `audit_step1.txt` (Step 1 + audit 1).
- `s2_registration.py` → `fig_registration.png`,
  `registration_numbers.txt` (Step 2 binding artifact + audit 2 numbers).

## Provenance line

Received: the complete input set named in the brief —
`inputs/transport-call.md`, `inputs/raman-contract.md`,
`inputs/raman-provenance.md`, `inputs/regions.npz` / `inputs/regions.png`,
`inputs/vti-01.wip` (read via witio for imagery/transforms only),
`inputs/20260818_ana.ipynb` (parsed as JSON, not executed),
`inputs/session_notes.md`, `inputs/device_card.md`. Corpus used: the
fusion recipe, `trilayer-stacking-fs-count.md`, `raman-stacking-id.md`.
No frame bridges beyond the in-file video images were supplied or used.
I saw **no prior fusion attempt, draft, or verdict for this device, and
no third-party read, lean, or reaction to either modality's call**. No
sibling directories under `/data/sharpelab/hera-data/` were listed or
read. Harness-injected environment context (platform, user identity, a
memory-directory pointer, generic agent/skill listings) contained no
repository/git information and no information about this device beyond
the run-directory path; none of it was used.

File: hera-data/raman-vti-02-20260821-fusion/fusion-verdict.md
# vti-02 — fused Raman × transport stacking verdict

*Fusion run 2026-08-27, per
`hera/recipes/investigations/stacking-raman-transport-fusion.md`, transport
base `tetralayer-stacking-fs-count.md` (device card material line: 4LGr),
Raman base `raman-stacking-id.md`. Inputs: the five files under
`inputs/` named in the brief. Offline analysis; ana notebook parsed, not
executed.*

## Headline

**sr1 (B_1–B_2): ABAB (Bernal) — strong, transport-only.** The Raman leg
is inadmissible as a fusion contract (axes below), so the fusion degrades
to a consistency narrative for that leg: the face-value disagreement
(pre-fab attested ABC vs. in-situ ABAB) lies in the **allowed conversion
direction** and has multiple named risky steps available, but conversion
is **not established** — mis-registration and a Raman misread remain
open co-explanations. No per-device verdict exists; regions outside the
sr1 footprint are **cannot tell** at measurement time. That is the
successful outcome here, not a failure.

## Step 1 — admissibility

**Transport leg — admissible.** `inputs/transport-call.md` is a complete
tetralayer Step 7 output contract: weight words ("ABAB (Bernal) —
strong"), a feature-level evidence list (f₁ = 6.2 T, f₂ = 21.8 T, fan
branches on the ABAB Onsager curves, Luttinger sum at one global scale
0.93 ± 0.03, F_L-tone origin discrimination, LK masses with beat
exclusion, degeneracy audit), named coordinates (channel sr1 = B_1–B_2,
source T_0, drain B_3; (n, D) coordinates per tone), hedges, and a
what-would-firm list. Verified against the ana notebook: the call cell
(cell 29) is byte-identical to the contract body
(`artifacts/ana_inventory.md`).

**Raman leg — not admissible as a contract; admitted as attested
testimony.** `inputs/raman.md` assessed against the `raman-stacking-id`
output contract, axis by axis:

| Axis | Status |
|---|---|
| Weight words | Present in form ("Lean: ABC … Strength: strong") — but a *lean*, and per both base recipes a confident call without feature-level evidence is a protocol violation; the wording is assessed, not inherited |
| Evidence list | **Fails.** No spectra, no FWHM/lineshape metrics, no wavelength, no reference panel — "Flakemap / spectra files: not yet in hand" |
| Positions / region mask | **Fails.** No spot or domain coordinates of any kind; the domain exists only as prose |
| Acquisition metadata (Step 0) | **Fails.** Instrument, wavelength, power, spot size all unknown; acquisition date unknown |
| Stage stamp | Present qualitatively (pre-stacking, on parent flake) but **internally inconsistent**: the header says the cut postdates the read, while the findings ("survived the cutting process", "some spectra look like noise due to the laser cutting") imply post-cut spectra. Reported as a stage fork (QC0426 lesson: fork, not revision) |

Fusible weight of the Raman leg: **ABC, consistent-with at best**
(attested; the document's own "strong" is unsupported by anything in
hand — no metadata caps at weak, no data at all caps below that). Per
the fusion recipe, a bare verdict without evidence coordinates is not
fusible; per the brief, the fusion **degrades** rather than returns:
consistency narrative + coverage caps below.

**Independence audit (Step 1 precondition) — pass, with one hedge.**
Neither contract cites the other's evidence. The transport contract,
session notes, and the full ana notebook (sources + outputs greped,
`artifacts/ana_inventory.md`) contain no reference to Raman, the parent
flake, or an ABC prior — the only ABC/ABCA vocabulary is the tetralayer
recipe's own template language. `raman.md` references only pre-fab
facts, no transport. The two calls also *disagree*, which is itself
inconsistent with either leg shaping the other toward concordance.
Hedge: `raman.md` is undated, so its independence rests on content, not
on a timestamp.

## Step 2 — spatial registration

Artifact: **`artifacts/registration-vti-02.png`**, record:
`artifacts/registration-vti-02.md`, generator: `scripts/registration.py`.

No metric frame bridge exists in the input set (no map coordinates, no
optical image, no GDS; ana notebook geometry is electrical only). The
registration is the topological chain: parent flake → attested ABC
domain → cut region (claimed ⊂ domain) → stack/fab → contact frame →
sr1. **Metric anchors: 0; registration uncertainty: unbounded; domain
scale: unknown.** Uncertainty ≳ domain scale at every link, so:

- **sr1 (B_1–B_2): Raman coverage at best partial** — recorded as
  *attested-covered, metrically unverifiable*; domain composition under
  the footprint unresolved.
- **All other device regions: transport-uncovered** (sr2/sr3 n.c.; T_1–T_4
  dead).

No interpolation performed.

## Step 3 — temporal registration

Raman stage: pre-stacking on the parent flake (post-cut per the findings
text; ordering forked, above). Build steps between map and the
2026-08-21 measurement, by conversion-risk class (converter list,
`raman-stacking-id.md`); conversion runs rhombohedral→Bernal only:

1. **Litho / metal-contact deposition** — on the device region by
   definition (contacts on the channel); highest class — anisotropic
   strain moves walls by µm (Geisenhof).
2. **Laser cutting** — local heating at the cut perimeter, which bounds
   the entire device region; the document itself flags cutting-damaged
   spectra.
3. **Stacking / hBN pickup + transfer** — documented converter (armchair
   pickup, Yang).
4. **Anneal** — chemical + bake class (Zhang).

Only one map stage exists, so no map differencing is available; risk-class
inference is the only temporal evidence. Every risk class is present:
a genuine pre-fab ABC region measuring Bernal today is fully consistent
with the documented conversion physics. `raman.md` itself concedes the
frame: "each an ABC→ABA conversion risk."

## Step 4 — per-region fusion table

| Region / channel | Transport | Raman | Fused | Mechanism class |
|---|---|---|---|---|
| **sr1 = B_1–B_2** (source T_0, drain B_3) | **ABAB (Bernal) — strong** (in-situ, 2026-08-21) | ABC — attested, **consistent-with at best** (document claims strong; evidence, position, metadata axes all fail); stage: pre-stacking, date unknown; coverage: attested-covered → at best partial | **ABAB — strong** (= transport input; no fused upgrade) | **Single-modality (transport)** — Raman leg inadmissible. Consistency narrative: the face-value ABC→ABAB disagreement is in the allowed direction and **consistent-with conversion** (named risky steps: contact metal deposition on the region; laser cutting at the region perimeter; hBN pickup; anneal). Reconciled-by-conversion is *unavailable as a class* (it requires two standing calls); mis-registration (device not actually within the ABC domain) and a Raman misread (strain mimic — unscreenable without spectra) remain open co-explanations. **Not unreconciled** — no Raman-Bernal vs transport-rhombohedral, no strong-vs-strong conflict survives admissibility |
| **Device region outside the sr1 footprint** (the only region `raman.md` resolves is the whole cut region, undelimited) | uncovered (sr2/sr3 n.c., T_1–T_4 dead) | ABC — attested, consistent-with at best, same failed axes; stage-locked | **Cannot tell** at measurement time. As of the pre-stacking stage: ABC (consistent-with, attested) — a rhombohedral Raman verdict does **not** propagate forward across risky steps | **Single-modality (Raman, stage-locked, degraded)** |

No split/share sub-rows: with zero metric registration no share picture
can be constructed (stated, not interpolated). No per-device headline:
covered regions do not concur and most of the device is uncovered.

## Step 5 — the call

- **sr1 (B_1–B_2): ABAB (Bernal) — strong.** Transport-only; carries all
  of the transport contract's own hedges (one contact pair / mosaic;
  mass-ratio weakness; δF = 3.1 T; hole side geometry-limited; ABCA
  minority domain in the F_L tone not excluded; ABCB "not supported" on a
  citation-grade template — and note the Raman ABCB blind spot could not
  have helped there even with data in hand).
- **Rest of device: cannot tell** (now). ABC (consistent-with, attested)
  as of pre-stacking only.
- **Registration artifact**: `artifacts/registration-vti-02.png` (+ `.md`).

**Named hedges**

1. **Raman leg evidence not in hand** — the entire Raman column rests on
   an undated, uninstrumented attestation; flakemap/spectra "pending from
   Ben".
2. **Registration unbounded** — attested-covered only; conversion vs.
   geometry vs. misread underdetermined for the sr1 disagreement.
3. **Stage fork** — `raman.md` internally inconsistent on whether the
   read pre- or post-dates the laser cut.
4. **Layer count at map time unestablished** — `raman.md` never states N
   of the parent flake or that it was confirmed before the stacking
   read; tetralayer identity comes from the device card. A terrace or
   N-misassignment at map time is an unscreened alternative for the
   "domain".
5. **Mosaic** — one wired pair; the flake may host other domains; the
   transport call is one region's.
6. **Sub-spot blindness** (structural, stated every time): even a genuine
   pre-fab ABC read cannot exclude sub-spot Bernal slivers.

**What would settle the degraded/disagreeing rows**

- **Ben's flakemap + spectra + acquisition metadata** (wavelength, power,
  spot size, date, cut ordering): re-run `raman-stacking-id` Steps 0–6
  properly — restores the evidence and position axes, enables the
  strain-mimic and terrace screens, and could upgrade the sr1 row to
  reconciled-by-conversion (or expose a misread).
- **Optical images of stack/device + GDS**: metric registration of the
  cut region onto the contact frame — decides conversion vs. geometry
  for the sr1 narrative.
- **Second R_xx pair** (operator rewiring at the breakout): cross-region
  transport — tests the mosaic hypothesis and whether any region still
  measures rhombohedral.
- Transport's own firming list (cleaner pair for the QH-ray pin; longer
  1/B record for the φ² mass split; hole side on a fully dual-gated
  path).
- Post-fab optical checks on the finished device would be through-stack
  weak at best (buried channel under gates) — near-field/re-map applies
  to unprocessed sibling material, not this channel.

## Verify — the four audits

1. **Independence** — **pass** (Step 1 above): no cross-citation either
   way; verified over the full notebook text; hedged only by the missing
   `raman.md` date.
2. **Registration stress** — **pass, with the narrative
   registration-limited.** With zero anchors the stress runs over the two
   limiting topological variants (sr1 inside vs. outside the attested ABC
   domain). The sr1 fused verdict (ABAB, strong) and its class
   (single-modality transport) are invariant — transport is in-situ on
   the channel. What flips is only the *consistency narrative's
   mechanism* (conversion ↔ geometry), which is therefore reported as
   registration-limited, not classified. The row-2 coverage label
   (uncovered transport) is registration-independent.
3. **Directionality** — **pass.** The only disagreement is
   Raman-rhombohedral (attested) vs transport-Bernal — the allowed
   direction, with risky steps named (metal deposition, laser cut,
   pickup, anneal). No reconciled-by-conversion row was claimed (class
   unavailable without an admissible Raman leg — its precondition, two
   standing calls, is enforced, and its named-step requirement would have
   been met). No Raman-Bernal/transport-rhombohedral row exists.
4. **No-averaging** — **pass.** Fused strength (strong) equals the
   strongest input (transport); no concordant upgrade claimed; the
   degraded Raman leg was not blended in; no per-device verdict issued.

## Provenance line

Received exactly the brief's input set —
`inputs/transport-call.md`, `inputs/raman.md`, `inputs/device_card.md`,
`inputs/session_notes.md`, `inputs/20260821_ana.ipynb` (parsed as JSON,
never executed) — plus, from the corpus,
`recipes/investigations/stacking-raman-transport-fusion.md`,
`tetralayer-stacking-fs-count.md`, and `raman-stacking-id.md`. I saw
**no prior fusion attempt, draft, or verdict for this device, and no
third-party view, lean, or reaction to either modality's call**. The
parent-flake URL in `raman.md` was not fetched; nothing under
`/data/sharpelab/hera-data/` outside this run directory was listed or
read; no other `hera/` directories, archives, or communications were
accessed. Harness-injected environment context (user identity, today's
date 2026-08-27, platform info; the directory is not a git repository so
no git context existed) was used only to date this document. A bundled
chart-styling skill reference supplied the figure palette — no device
information in it.

## Artifacts

- `fusion-verdict.md` — this file
- `artifacts/registration-vti-02.png` / `.md` — Step 2 registration artifact + record
- `artifacts/ana_inventory.md` — notebook cell inventory, call-cell byte-check, independence/geometry greps
- `scripts/parse_ana.py`, `scripts/registration.py` — regenerators

File: hera-data/raman-vti-02-20260823-fusion/fusion-verdict.md
# vti-02 — fused stacking verdict (Raman × transport, 2026-08-24)

Fusion of the locked transport call (session 2026-08-23/24) with the device
group's Raman/fab record. Method: the transport leg was verified against the
ana notebook (final-call cell matches `transport-call.md` verbatim; each cited
evidence line was checked against the stored per-run reads and figures —
archived under `artifacts/`, see below). The Raman leg was assessed on what the
document itself carries; its verdict wording was treated as an input to weigh,
not a conclusion to inherit.

## 1. Per-channel table

One wired pair this cooldown: **sr1 = B_1–B_2** (source T_0 → drain B_3).

| Channel | Transport | Raman | Fused | Basis for the fused row |
|---|---|---|---|---|
| sr1 (B_1–B_2) | **ABAB (Bernal), strong.** Five convergent lines: R_CNP(D) ×14 rise then saturation at ≈3.4 kΩ (not insulating); D-symmetric response 0.85–0.90 over the reachable ±window; 4-fold LL fan with ν=±4-first and non-monotonic ν=0 (crossings at ≈2.4 / 7.2 T) at D≈0; 2-fold-split fan with monotonic ν=0 at D−D0≈+0.20; meV-scale activation gaps (Δ≈1.8 meV at +0.28 V/nm). Evidence chain verified in `inputs/20260823_ana.ipynb` and figures. | **ABC lean; weak as evidence about this channel.** Attaches to the **pre-stacking parent-flake stage** (with internal stage ambiguity — hedge H2). The record's own "strong" qualifies that stage, not the finished device: no spectra or map in hand ("pending"), instrument/date unknown, laser-cut noise admitted, and the record itself names stacking/anneal/cut/litho as ABC→ABA conversion risks postdating the read. | **ABAB (Bernal), strong** — for this channel as built and measured. Carried alongside it, unharmonized: a **well-evidenced disagreement with the pre-fab expectation** ("cut region contains no ABA"). | Transport is a direct, current, multi-signature measurement of exactly this region; the Raman ABC is a stale prior at a different build stage with no inspectable data, and by its own framing is "not ground truth". The ABC→ABAB tension does not indict either leg: conversion during fab, spatial mismatch, or an erroneous original read are all live, and the inputs cannot distinguish them (§2, §4). Concordance is not forced: the fusion does **not** conclude the parent flake wasn't ABC, and does **not** confirm the "no ABA in the cut region" expectation — transport contradicts that expectation for the one region it can see. |

No other named channel exists: T_1–T_4 dead as provided, sr2/sr3 not
connected, no Rxy pair. The rest of the device is **cannot tell — unmeasured**
by both legs (Raman has no post-stack coverage; transport has no probe).

## 2. Spatial / temporal correspondence

**Spatial: the two legs cannot be placed on one coordinate frame.**
`raman.md` carries no map, no coordinates, no optical image; no frame bridges
(optical, GDS, build-step list) were supplied; the parent-flake URL is not an
input. The device card gives pad labels and wiring only — no physical geometry
tying B_1–B_2 to any location on the parent flake. The sole spatial link is
the fab record's narrative claim that the rhombohedral domain was cut out and
became the device region. **Cost to the fusion:** (a) "channel was ABC and
converted during fab" cannot be separated from "channel never overlapped the
mapped ABC domain" — so the transport ABAB cannot be read as evidence about
conversion, and the Raman ABC cannot localize where ABC might survive; (b) ABC
surviving elsewhere in the device (under dead contacts, outside the B_1–B_2
region) is neither supported nor excluded by anything in the inputs.

**Temporal: known ordering, unknown dates, with one internal inconsistency.**
Raman acquisition date is unknown; stage is stated as pre-stacking. Transport
is firmly dated (2026-08-23 20:27 → 2026-08-24 11:16, close-out clean). Between
the two sit stacking, anneal, cut, and litho — each named by the Raman record
itself as an ABC→ABA conversion risk. The record is additionally inconsistent
about where the cut falls: the header lists the cut as *postdating* the read,
while the findings ("the rhombohedral domain survived the cutting process",
"some spectra look like noise due to the laser cutting") require *post-cut*
spectra. Whether "survived the cut" is Raman-evidenced or assumed cannot be
determined from the inputs. **Cost:** the number of conversion-risk steps
between the last Raman evidence and transport is itself uncertain (3 or 4),
and the one fab-stage survival claim the record makes cannot be graded.

## 3. Named hedges

- **H1 — testimonial Raman.** No spectra, map, or acquisition metadata in
  hand; the ABC identification cannot be quality-checked (2D-mode line-shape
  assignment near laser-cut damage is exactly where such reads fail).
- **H2 — stage ambiguity inside raman.md.** Header (cut postdates read) vs
  findings (post-cut spectra implied) conflict; see §2.
- **H3 — no frame bridge.** Channel-to-domain overlap is asserted by the fab
  narrative, not verifiable from the inputs.
- **H4 — stage gap.** Every step between Raman and transport is a named
  ABC→ABA conversion risk, so the ABC/ABAB disagreement cannot, by itself,
  indict either measurement.
- **H5 — single-channel transport.** Only B_1–B_2 is probed; a stacking-domain
  boundary or residual ABC anywhere else in the device is invisible this
  cooldown (no second pair, no Rxy).
- **H6 — transport residuals.** ABCB with accidentally compensated asymmetry
  is excluded by LL phenomenology (4→2-fold evolution, ν=0 crossing pattern),
  not by symmetry alone; D reachable only to +0.32 / −0.13 V/nm, T ≥ 1.17 K;
  n, D are on the session's own calibration (c_bg/c_tg = 0.71, n = 0.82·n_geo).
- **H7 — verdict-wording discipline.** The Raman record's "strong" lean was
  re-scoped to the stage it attaches to, per the fusion contract; it was not
  inherited as device-stage strength.

## 4. What would settle it

The sr1 stacking row itself is settled at strong by transport; what remains
open is the ABC↔ABAB tension (where the pre-fab ABC went) and the unmeasured
remainder of the device:

- **Obtain the Raman map + spectra + acquisition metadata from Ben** (listed
  as pending). This converts H1/H2 directly: grades the original ABC
  assignment, fixes the acquisition stage, and gives coordinates.
- **A frame bridge**: pre/post-cut optical images and the GDS placed on the
  Raman map, locating the B_1–B_2 channel within (or outside) the mapped
  rhombohedral domain. Converts H3 and separates "converted" from "never
  overlapped".
- **Raman on parent-flake offcuts/remnants** (post-cut, never stacked), if
  they exist: isolates the cut step's conversion effect from
  stacking/anneal/litho. Post-fab Raman on the device itself is off the table
  per the record (no exposed layer after gating).
- **Next warm-up: repair/rebond T_1–T_4 or rewire sr2/sr3** to probe a second
  region and an Rxy pair. Converts H5 — a second region either reproduces
  Bernal phenomenology or finds the missing ABC.
- **Extended transport window** (−D beyond −0.13 V/nm via a rewired gate box;
  T < 1.17 K) to tighten the ABCB-compensation and small-gap exclusions (H6).
- **A sister device from the same parent flake**, if any exists, measured by
  either modality: discriminates "original Raman read wrong" from "conversion
  during this device's fab".

## Artifacts

Evidence figures extracted (not executed) from `inputs/20260823_ana.ipynb`;
regeneration script `artifacts/extract_figures.sh`:

- `artifacts/cell020_out1.png` — run 3 coarse gate map, single CNP ridge, coarse R_CNP(D)
- `artifacts/cell024_out1.png` — run 4 R_CNP(D) saturation, peak width, D-symmetry ratio
- `artifacts/cell028_out3.png` — run 6 fan at D≈0: 4-fold ν lines, ν=0 dips ≈2.4/7.2 T
- `artifacts/cell032_out2.png` — run 7 fan at D−D0≈+0.20: 2-fold split, monotonic ν=0
- `artifacts/cell035_out2.png` — runs 8–18 T ladder + Arrhenius, meV-scale gaps

Each figure was checked against the corresponding notebook read and the final
call's numbers; no discrepancies found.

## Provenance

Inputs received, in full and nothing else: `inputs/transport-call.md`,
`inputs/raman.md`, `inputs/20260823_ana.ipynb` (parsed, not executed),
`inputs/session_notes.md`, `inputs/device_card.md`. No prior fusion attempt,
draft, or verdict for vti-02 was seen; no third-party read, lean, or reaction
to either modality's call was seen. No web fetches or searches (the
parent-flake URL in `raman.md` was not accessed); no repository or notes
directory was read. Fusion produced 2026-08-24 by a fresh instance from these
inputs alone.
