Repository: sharpelab/hera-paper-data

# HERA I — data and code snapshot

Companion data and code for *HERA I. The tactical layer: self-improving
autonomous measurement of quantum materials* (Sharpe Lab, Stanford). This is a
flat snapshot, without version history, of the measurement harness, the agent
corpus it ran with, every measurement session the paper draws on, the expert
grading, and the sealed Raman evidence. It is built by `tools/build_snapshot.sh`
from the lab's working repositories; `MANIFEST.md` records the source and commit
of every directory and `CHECKSUMS.sha256` covers every file.

## Layout

| directory | what it is |
|---|---|
| `measurement-env/` | The harness and corpus as frozen for the blinded trial: launcher and instrument workers, the `sweep`/`measurebot` libraries (vendored under `lib/`), the HERA agent prompts (`hera/hera_tactical.md`, `hera/chiron.md`, `hera/iris.md`), recipes, rig cards, device-card templates, session templates and briefs, replay fixtures, the fix log the triage loop maintains (`hera/docs/triage-changelog.md`, `triage-scoreboard.md`, `eng-backlog.md`), the operator's live-session logs for the QC0426 sessions (`hera/docs/vti/`), the launcher shims (`tools/`), and the replay and metrics tooling (`src/hera/`, `src/tools/`). `uv.lock` pins the Python environment. |
| `corpus-variants/` | One patch per other corpus commit a session ran on, against the frozen tree, plus `corpus-timeline.md` mapping every session to its commit. Apply from inside `measurement-env/` with `git apply <patch>`. |
| `sessions/` | The session archives, one directory per measurement session, grouped by device (`qc0426/`, `zf1/`, `vti-01/`, `vti-02/`). Each holds the measure and analysis notebooks, the raw sweep data (`data/<run>/data.tsv.gz` + `metadata.json`), the device and rig cards as the agent saw them, `hera_session.md` (the brief), `session_notes.md`, the agent's scratch scripts and figures (`hera_scratch/`), and the full Claude Code transcript (`transcripts/*.jsonl`). |
| `campaigns/stacking/` | The blinded stacking trial: pre-registration (`prereg-protocol.md`, `prereg-offline-stages.md`), the deviations register, and per device the transport call, Raman read, fusion verdict, expert adjudication and comparison. `read-keys/` holds the claim keys used for grading. |
| `grading/` | The expert-grading repository: claim extraction and pooling, Pass A (item-level) and Pass B (session-level) scores, rater materials, agreement analysis, and the pre-registration for both passes. Tags referenced in the paper (`t1-scores-frozen`, `passb-scores-frozen`) correspond to this state. |
| `metrics/` | Run manifest (`runs.yaml`), the headline table (`runs.csv`), and per-run metrics, message logs and reports produced by `hera-metrics` (`measurement-env/src/tools/run_metrics.py`, spec in `measurement-env/hera/docs/run-metrics-spec.md`). |
| `benchmark/` | The offline benchmark, the vti-02 fan-design replay matrix of Fig.~4 and Methods. `measurement-env/` is the lab repository again, at the commit that declared the pre-registration: the replay harness (`src/hera/replay/`, `hera/docker/`), the fan-design grader (`hera/graders/fan-design/`, `hera/docs/fan-design-grader.md`), the pre-registration and its analysis script (`hera/campaigns/vti02-fan-design/`), and the case files, briefs and masks (`hera/replay/cases/`). `runs/vti02-fan-request-0822/` holds the frozen state every episode started from (`cut/`) and the 41 run directories of record, one per `<case>/<stamp>`, each episode with its transcript, the notebook as the agent left it, the appended cells, and the grader's extraction and scores (`INDEX.md` lists them). `vti02-fan-scoring-v2/final/` is the analysis of record (`analysis.md`, `analysis.json`, `episodes.json`, the post-hoc extraction audit and the read-only variance reads); the other directories are the grader-development record the pre-registration discloses. `figures/fig4_benchmark.py` draws Fig.~4 from `final/analysis.json`. |
| `hera-data/` | Sealed Raman evidence (WITec `.wip` files, layouts, micrographs) for QC0426, vti-01 and vti-02; the offline agent stages that read the Raman and fused it with the transport call (`raman-*-read`, `raman-*-fusion`, with their launch payloads); and the synthetic validation of the tetralayer Fermi-surface-count model. |

## How the pieces map to the paper

- **Blinded prospective trial**: `sessions/vti-01/`, `sessions/vti-02/2026-08-21-*`, `campaigns/stacking/{vti-01,vti-02}/`, `hera-data/raman-vti-0*`.
- **Model × corpus matrix**: `sessions/vti-02/2026-08-22-*` through `2026-08-25-*`, `campaigns/stacking/{vti-02-20260822,vti-02-20260824,vti-02-20260825,ablation-2026-08}/`, `grading/`, `corpus-variants/corpus-039b0f5.patch` (the no-corpus deploy).
- **Domain transfer**: `sessions/zf1/`, recipe under `measurement-env/hera/recipes/investigations/`, rig card `measurement-env/hera/rig-cards/toploader.md`.
- **Offline benchmark** (Fig.~4, Methods, Replay benchmark): `benchmark/`.

File: hera-data/raman-vti-01-fusion/fusion-verdict.md
# vti-01 — fused stacking verdict (Raman × transport)

*Executed per `hera/recipes/investigations/stacking-raman-transport-fusion.md`
(base recipes: `trilayer-stacking-fs-count.md`, `raman-stacking-id.md`).
Inputs: `inputs/transport-call.md` (locked; call 2026-08-20 ~02:45, addendum
~17:15), `inputs/raman-contract.md` + `inputs/raman-provenance.md` +
`inputs/regions.npz`/`.png` (locked, stage-stamped S0/S1 = 2026-05-28),
`/data/sharpelab/hera-data/raman-vti-01/vti-01.wip` (video items 19/24/32
as the only frame bridge), `inputs/device_card.md`, `inputs/session_notes.md`,
`inputs/20260818_ana.ipynb` (read via `nb`, not executed). Frame: WITec stage
µm of the `.wip`. Registration artifact: `registration.png` + `registration.md`
+ `registration.json`, generated by `registration.py`.*

**Headline: no per-device verdict.** Per-region only: **sr1 ABA (strong,
reconciled-by-conversion)**, **sr3 ABA (consistent-with,
reconciled-by-conversion)**, **sr2 no measurement-time verdict
(single-modality: Raman ABC (strong) as of S1 only)**. The Raman ABC call
and the transport ABA call both stand — the flake piece was rhombohedral on
2026-05-28 and the wired channels read Bernal on 2026-08-18/20; the
reconciliation is conversion during fabrication, asserted **consistent-with**
(named risky steps exist; none is dated or observed). Concordance was not
forced; this is a traceable disagreement with a documented mechanism
direction.

---

## Step 1 — Admissibility

Both contracts are fusible:

- **Transport** (`transport-call.md`, ana cells 33 + 38): weight words per
  channel (sr1 strong / sr3 consistent-with / sr2 uninformative); evidence
  list with run ids 7–20, frequencies, densities, LK masses, Luttinger
  closure (λ = 1.14); channel coordinates via the device card's contact map
  (sr1 = B_SD–L4, sr2 = L4–L1, sr3 = L3–L2); named hedges; what-would-firm;
  protocol statement. Per-channel, per the trilayer FS-count recipe's Step 7.
- **Raman** (`raman-contract.md`): per-region weight words (A ABA strong, B
  ABC strong, device rectangle ABC strong as of S1; masked populations
  uninformative; unmapped declared); evidence with spectral coordinates
  (58.9 ± 1.5 vs 63.5 ± 1.2 cm⁻¹ at 532 nm, Ashman D 3.4, morphology, screens);
  stage stamps S0 12:57 / S1 13:20 (imagery-inferred, declared as such);
  region coordinates in stage µm **plus the label raster** (`regions.npz`) —
  no prose re-derivation needed; named hedges; protocol statement.

Nothing is returned to its base recipe. Form is admissible; physics validity
of each leg is inherited from the base recipes' screens (Raman: terrace,
strain-mimic, through-stack, twist screens passed/not triggered on a
flake-stage map; transport: harmonic screen, grid-change reproduction,
LK-mass exclusion of the ABC singleton).

**Independence precondition — PASS (evidential fusion applies).**
Transport was produced live 2026-08-18→20 from runs 0–20; its evidence list,
the ana notebook (39 cells, zero matches for "Raman"), the session notes,
and the device card contain no Raman, optical, or stacking prior (the card's
material line is "trilayer graphene (3LGr)" only). The Raman contract's
provenance line declares no transport result, notebook, note, or archive
was seen; its evidence is Raman-native throughout; the device facts it
received ("3LGr, dual-gated hBN-encapsulated Hall bar") are structure, not a
stacking read. Neither evidence list cites the other modality. Caveat:
independence rests on the contracts' stated provenance plus the absence of
cross-citations — consistent, not externally verified.

## Step 2 — Spatial registration (artifact: `registration.png`)

Frame bridges actually available: the three stage-registered video images in
the `.wip` (12:55 pre-cut, 13:19 after cut 1, 13:29 after the 13:27 pass);
the Raman label raster; the device card's contact topology (T_SD/B_SD at the
bar's ends, L_1–L_4 down the left, R_1–R_2 right, dead). The ana notebook
carries no Hall-bar dimensions (geometry slot = gate-stack thicknesses only).
No GDS, no post-fab optical image, no build-step testimony.

**Anchor fitting.** There is no anchor bridging the 2026-05-28 stage frame to
the finished device: the flake was cut, picked up, encapsulated, etched, and
contacted after the last in-file image. The registration therefore has two
discrete levels, not a fitted transform:

1. **Piece identity (binary, unfittable).** vti-01 = the cut rectangle
   x −12045.5…−12034, y 1274…1287 (11.5 × 13 µm), the only Hall-bar-shaped
   remnant after the 13:27/13:30 passes, deliberately trimmed by the cutting
   workflow in a file the owner supplied as vti-01's Raman data (sample label
   `73474_`). Working hypothesis; **consistent-with, inferred, not
   testimony.** Alternative: vti-01 was made from another piece/flake → all
   channels **uncovered**.
2. **Channel placement inside the rectangle (unbounded).** Bar orientation,
   width and probe pitch are unknown; the schematic in `registration.png`
   (lower-left) shows the card topology at an arbitrary placement. Handled
   by sweeping every w×h footprint (2×2 … 11×13 µm) over every position
   inside the rectangle (±1 µm), i.e. the coverage call is made for *all*
   placements at once.

**Rigid-shift uncertainty** (within hypothesis 1): pixel pitch 1 µm ⊕ wall
position ±1 µm ⊕ video↔scan stage registration ≤ 0.5 µm (0.5° scan rotation
approximated axis-aligned) ⊕ rectangle edge read off video ±0.5 µm →
**±1.5 µm**. Domain scale: region B's main lobe ≈ 28 × 25 µm at S0; the
rectangle lies inside it with the nearest region-A pixels 2.0 µm above its
top edge (the slanted-top strip, 18 A / 24 B / 4 mixed px, removed by the
13:27 pass and not part of the final piece). Uncertainty < domain scale, and
the rectangle's composition is invariant under every admissible shift, so
coverage labels are meaningful.

Composition and stress (`registration.md`, from `regions.npz` smoothed
labels; raw-label counts in the Raman contract differ by ≤ 1 px):

| Channel (card) | Footprint known? | Raman coverage (maps 22 + 27 both cover the whole rectangle) | Composition at S1 (share of classified px) | Worst placement, any ≥ 3×3 µm footprint (S1, rect ±1 µm) | Rigid shift ±1/±2/±3 µm (B share) | Coverage label |
|---|---|---|---|---|---|---|
| sr1 = B_SD–L4 | no (inside rectangle, position unknown) | full | B 0.976, A 0.000, mixed 0.024 (127/156 px classified; 29 unclassified = cut edges) | B ≥ 0.67, **A = 0.00**, mixed ≤ 0.33 (wall-adjacent corner) | 0.964 / 0.954 / 0.951 | **covered** (conditional on piece identity) |
| sr2 = L4–L1 | no | full | same | same | same | **covered** (conditional) |
| sr3 = L3–L2 | no | full | same | same | same | **covered** (conditional) |

All three channels, wherever they sit in the rectangle, probe region B
(ABC candidate) with zero reachable region-A pixels; the non-B remainder of
any footprint is wall-adjacent mixed (α ∈ 0.2–0.8) at the cut edges, not a
Bernal domain. S0 composition of the rectangle: B 0.962 / A 0.013 (2 px on
the right partial-spot edge column) / mixed 0.026. No interpolation is
involved: every footprint is inside mapped area.

## Step 3 — Temporal registration

Raman stage S1 = 2026-05-28 13:20 (S0 = 12:57); transport 2026-08-18→20:
**82-day gap, no step dated.** Both maps are bare-flake, gate-clean
(through-stack screen not triggered; Si 520 line at substrate strength) —
like-conditioned, so they are differenced, and both carry the buried-channel
call equally.

| # | Step | Evidence it happened | Date | Risk class | Region relevance |
|---|---|---|---|---|---|
| 1 | First cut, 12:57→13:19 (process not recorded) | video 004 | 2026-05-28 | clean thermal / mechanical | **Bracketed by S0/S1: inside the rectangle 127 px classified in both, label agreement 0.976, B→A 0 px, A→B 0 px, mean FWHM 63.8→64.0 cm⁻¹ — direct evidence of no conversion across this step** |
| 2 | 1064 nm passes 13:27 (y 1288–1301) and 13:30 (y 1266–1274) | items 30/35, video 007 | 2026-05-28 | clean thermal, locally far above threshold | Footprints touch only the rectangle's top (0 µm, pass 30 starts 1 µm above the edge) and bottom edge (y = 1274); interior unaffected; **no map after them** |
| 3 | hBN pickup / encapsulation (14.9 nm top, 21.4 nm bottom hBN per card) | device structure | unknown | **transfer–pickup** (armchair-direction pickup converts ABC→ABA; citation in base recipe) | whole piece; pickup direction vs lattice unrecorded |
| 4 | Graphite back-gate stack assembly | card: BG graphite on hBN | unknown | transfer–pickup | whole piece |
| 5 | Etch to Hall bar + contact metal deposition (8 pads wired) + lithography resist/bake | device structure | unknown | **metal deposition on/near region (top tier; walls move by µm — citation in base recipe)** + chemical+bake | all channels; sr1 includes the B_SD contact itself |
| 6 | Top-gate deposition (electrode material not on card) | card: TG on hBN | unknown | metal deposition near region (buffered by 14.9 nm hBN) or pickup if graphite | all channels |
| 7 | Any anneal/bake | implied by lithography | unknown | chemical+bake | all |
| 8 | Cooldown to 1.2 K, campaign | session notes | 2026-08-18 | clean thermal (lowest) | all |

Step 1 is the only step with direct map evidence (none). Steps 3–6 are
structurally certain (the finished device has them) and supply the named
risky steps the conversion class requires; their order, dates and
conditions are unknown. Directionality in force: rhombohedral→Bernal only.

## Step 4 — Per-region fusion

| Channel | Transport verdict + strength (now) | Raman verdict + strength + stage | Coverage | Fused verdict + strength | Mechanism class |
|---|---|---|---|---|---|
| **sr1 (B_SD–L4)** | **ABA (strong, two-branch)** — f_BL = branch A (16.4 T at n = −1.74×10¹²), f_ML = 4.7 ± 0.6 T resolved (runs 19–20), f_ML + f_BL = 1.14·F_L over ten columns, LK m* = 0.049(2) mₑ on A (ABC 0.108 excluded by the 15 K residual), A/2 = even–odd modulation, breakdown-sum reading mass-excluded | **ABC (strong) as of S1** — rectangle 0.976 B, FWHM 64.0 ± 1.1 vs A-population 59.2 cm⁻¹, bimodal domain pattern with sharp walls, terrace + strain screens passed, reproduced S0→S1 | covered (conditional) | **ABA (strong)** — follows transport; region recorded **"converted (consistent-with), steps: hBN pickup/encapsulation [transfer–pickup], contact metallization [metal on/near region] — undated"** | **Reconciled-by-conversion** |
| **sr2 (L4–L1)** | **uninformative** — weak pair, signals near floor throughout (gate-map ridge fit only) | **ABC (strong) as of S1** — same rectangle | covered (conditional) | **No measurement-time verdict.** Raman ABC (strong) stands as a stage-S1 statement only — a rhombohedral verdict does not propagate forward (conversion directionality); no fused upgrade | **Single-modality** (Raman leg, stage-stamped) |
| **sr3 (L3–L2)** | **ABA (consistent-with)** — same frequency content as sr1 (fan, spot checks; ML branch corroborated at lower SNR in run 19) but LK amplitudes SNR-limited/non-monotonic, no independent mass | **ABC (strong) as of S1** — same rectangle | covered (conditional) | **ABA (consistent-with)** — follows transport's locked grade; region recorded "converted (consistent-with), same steps" | **Reconciled-by-conversion** |

No footprint straddles two Raman verdicts (A share 0.00 for every
placement), so no share sub-rows. Per-device verdict: **none** — sr2 has no
measurement-time verdict, so the covered regions cannot be said to concur.

### sr1 / sr3 — notes on the conversion rows

Class conditions are met exactly: Raman rhombohedral (strong, S1),
transport Bernal (now), Step 3 names two top-tier risky steps. Conversion
is **consistent-with, not observed** — no map exists after 13:20 and no
sibling piece was carried through the same pickup. Competing readings,
each already allowed by a contract's own hedges:

1. **Raman misread** (Raman hedges: split 4.6 cm⁻¹ below the ≳ 10 cm⁻¹
   heuristic; single 532 nm excitation inside the M-band crossing; N
   inherited). If the broad population were not ABC, the rows become
   concordant ABA — the **fused verdict is unchanged**. Cross-modal note:
   transport's trilayer-ABA budget (BL fraction, m* 0.049 vs model 0.060)
   is consistent-with N = 3, which narrows (does not retire) the Raman
   contract's N = 3/4 hedge.
2. **Transport misread** (transport hedges: λ = 1.14 at the lever-arm band
   edge, ML mass unmeasured, LK fit flagged for expert review, T_e ≈ 8 K,
   1 nA contact-limited drive). The only reading under which sr1 is still
   ABC; it requires both the LK mass exclusion (factor-2) and the resolved
   two-branch Luttinger partition to be wrong. The Raman S1 verdict raises
   the stakes of the expert LK review the transport contract already
   requests — it does not change the row.
3. **Partial conversion / sub-resolution mosaic.** Raman cannot see ABA
   slivers < 1 µm at S1; transport cannot exclude small-area ABC below
   spectral weight now. A piece mostly converted with ABC remnants is
   consistent with both contracts and is the picture the conversion row
   implies.
4. **Piece identity wrong** → the Raman leg is uncovered; rows degrade to
   single-modality (transport) with the **same fused verdicts**.

sr3's row inherits transport's locked consistent-with grade; the addendum's
ML corroboration on sr3 is in the evidence list but the contract did not
re-grade the channel, and fusion does not.

### sr2 — single-modality note

Covered by Raman (ABC strong at S1), blind in transport. The sibling
channels on the same piece read Bernal now with a documented conversion
direction, which is context for what sr2 *may* be now, not a verdict —
no interpolation across channels.

## Step 5 — The call

**Per-region fused verdicts (strength scale):**

- **sr1 (B_SD–L4): ABA — strong.** Reconciled-by-conversion; region
  converted (consistent-with) during pickup/metallization. Raman's ABC
  (strong) stands as a true stage-S1 statement.
- **sr3 (L3–L2): ABA — consistent-with.** Reconciled-by-conversion, same
  mechanism; strength follows the transport leg.
- **sr2 (L4–L1): cannot tell (now).** Single-modality: ABC (strong) as of
  2026-05-28 13:20, not propagated.
- **Per-device: none.**

**Registration artifact:** `registration.png` (+ `registration.md`,
`registration.json`, `registration.py`).

**Named hedges:**

- **Piece identity** — vti-01 = the cut rectangle is inferred (only
  Hall-bar-shaped remnant; file supplied as vti-01's), not testimony.
  Under the alternative every channel is uncovered; fused verdicts for
  sr1/sr3 unchanged, sr2 loses even its stage-S1 statement.
- **Channel placement inside the rectangle unknown** (no GDS/optical
  bridge, no bar dimensions in the notebook) — immaterial to composition
  (A share 0.00 for every placement), so coverage is robust to it.
- **Rigid registration ±1.5 µm** against ≥ 25 µm domains; B share ≥ 0.95
  under ±3 µm shifts; nearest A pixels 2.0 µm outside the piece (removed
  strip). No label flips.
- **Stage gap 82 days; steps 3–7 undated**; conversion is consistent-with,
  not observed; pickup direction and TG material unrecorded.
- **Sub-resolution blind spots, both legs** — Raman < 1 µm at S1;
  transport sub-spectral-weight ABC now.
- **Raman leg**: split magnitude below heuristic, single wavelength, N
  inherited (if N = 4 the read maps to ABCA vs ABAB and the transport
  model is trilayer), at-sample power unknown.
- **Transport leg**: λ = 1.14 pending QH lever-arm, ML mass unmeasured,
  LK fit awaiting expert review, T_e ≈ 8 K, sr3 no independent mass.
- **Independence** rests on stated provenance + no cross-citations.
- **sr2 "weak short pair"** — whether short-channel or shorted is
  ambiguous in the record; the row is uninformative either way.

**What would settle / firm (every non-concordant row):**

- **sr1, sr3 (conversion rows):** owner testimony — which piece became
  vti-01, build timeline with dates, hBN pickup direction vs lattice,
  TG material; the **Streda/Chern complement at 10 T** on the VTI
  (transport leg to decisive, already queued in the transport contract);
  ML LK mass (low-B window ladder); QH lever-arm scale; **s-SNOM of the
  finished device** (feasibility set by TG material/coverage — unknown);
  Raman re-map through the encapsulant is usable only if the TG is
  neither metal nor graphite over the channel (through-stack screen).
- **sr2:** restore the pair (breakout rewire / alternative probe
  combinations L4–L3, L2–L1 to localize the weak contact) and repeat the
  D = 0 spot checks; until then no measurement-time verdict exists.

A fused "cannot tell" on sr2 and the conversion-reconciled disagreement on
sr1/sr3 are successful outcomes of this protocol; concordance was not forced.

---

## Verify audits

- **Independence audit — PASS.** Transport evidence (runs 7–20, FFTs,
  Onsager overlays, LK ladder) is transport-native; ana notebook, session
  notes and device card contain no Raman/optical reference. Raman evidence
  (FWHM populations, morphology, screens, S0/S1 co-registration) is
  Raman-native with a declared no-sight-of-transport provenance. No
  cross-citations. Evidential fusion granted, conditional on stated
  provenance (hedged above).
- **Registration stress — no flips within the rectangle hypothesis; one
  binary anchor variant carried as a hedge.** Rigid shifts to ±3 µm keep
  B ≥ 0.951 / A ≤ 0.014; every channel-scale placement keeps A = 0.00;
  S0 vs S1 agree at 0.976 in the rectangle. Mechanism class, coverage
  label and domain share are stable for all three rows. The piece-identity
  variant (unfittable) flips coverage covered→uncovered for all rows and
  the class conversion→single-modality, but **no fused verdict changes**;
  reported as a hedge, rows remain classified with the conditional
  stated.
- **Directionality audit — PASS.** Two reconciled-by-conversion rows (sr1,
  sr3), each naming its risky steps (hBN pickup/encapsulation, contact
  metallization). No Raman-Bernal / transport-rhombohedral row exists;
  ABA→ABC was never invoked. sr2's rhombohedral Raman verdict was not
  propagated to measurement time.
- **No-averaging audit — PASS.** sr1 fused strength (strong) = transport
  input, not exceeding its strongest input; sr3 fused (consistent-with)
  = transport input; sr2 carries no fused strength. No per-device verdict
  produced. No strengths blended anywhere.

## Next

- Price the Streda complement and the owner-testimony ask before any
  further argument; they are cheap relative to a fridge campaign.
- The fused picture (piece rhombohedral at S1, Bernal now on the wired
  channels) feeds the transport recipe's Next: ABA-confirmed →
  conventional trilayer; the ABC science case for this device rests on
  sr2 or sub-spectral-weight remnants only.

## Provenance line

Received: the brief (`hera/docs/brief-vti-01-fusion.md`); the fusion recipe
and its two base recipes; `recipes/STYLE.md`; `models/raman_stacking/`
README and `raman_io.py`; `models/raman_stacking/dryrun/fusion/README.md`
and `result.md` (the recipe's synthetic device-Y regression fixture, read as
an output-format reference only); the eight staged inputs listed in the
header; `vti-01.wip` (video items 19/24/32 and their stage grids read;
spectra not re-analysed — the locked raster was consumed). The transport
contract and device card cite a session archive path and a published
artifact URL — neither opened. I saw no prior fusion attempt, draft or
verdict for vti-01, and no human's read, lean or reaction to either
modality's call. Nothing written under `~/sharpelab/measurement-env/`; no
git. All scripts, figures and intermediates are under
`/data/sharpelab/hera-data/raman-vti-01-fusion/`.

File: hera-data/raman-vti-02-fusion/fusion-verdict.md
# Fused stacking verdict — vti-02 (Raman × transport)

*Executed per `hera/recipes/investigations/stacking-raman-transport-fusion.md`
(bases: `tetralayer-stacking-fs-count.md` for transport — the device card's
material line is `4LGr`; `raman-stacking-id.md`, tetralayer+ section, for
Raman). Inputs: `inputs/transport-call.md` (locked, tetralayer Step 7),
`inputs/raman.md` (the device group's human-written Raman record),
`inputs/device_card.md`, `inputs/20260821_ana.ipynb` (parsed, not
executed — `nb_extract.py` → `nb-extract/`), `inputs/session_notes.md`.
Registration artifact: `registration.png` + `registration.json`
(`make_registration.py`).*

**Headline: no evidential fusion is possible for vti-02 — the Raman leg
fails admissibility on the evidence and coordinate axes, so the fusion
degrades to a consistency narrative. The only stacking-read region, sr1 =
B_1–B_2, carries the transport verdict unchanged: ABAB (Bernal), strong,
single-modality. No per-device verdict exists.** The Raman document's
rhombohedral lean is neither confirmed nor contradicted by this run: taken at
face value it would sit in the reconciled-by-conversion class (the allowed
direction, with named risky steps), not in unreconciled.

---

## Step 1 — Admissibility

**Transport (`transport-call.md`) — fusible.** Weight word per channel
(sr1: ABAB, strong); evidence list with run ids (5, 8, 10–15), frequencies,
(n, D) coordinates and side, Onsager overlays (ana cell 23), Luttinger
check, F_L-tone origin tests, LK masses; channel coordinates as a contact
pair (B_1–B_2, source T_0, drain B_3) resolvable on the device card's
contact map; seven named hedges; what-would-firm list; the protocol
statement is implicit in the contract form (hedged strong, not decisive).
The ana notebook cell 29 matches the locked text. Nothing returned.

**Raman (`raman.md`) — not fusible on three of four axes.** Assessed axis
by axis against the recipe's Step 1 and the Raman base recipe's Step 0/6:

| Axis | Required | `raman.md` supplies | Outcome |
|---|---|---|---|
| Weight word | strength-scale word per spot/region | "Lean: ABC … Strength: strong" (one flake-level lean) | present — but a weight word attached to no evidence is a bare verdict |
| Evidence list | FWHM / population means / wavelength / reference panel / morphology / cross-checks | none; "Flakemap / spectra files: not yet in hand — pending from Ben"; wavelength, power, spot size, date all "unknown" | **fails** |
| Coordinates | spot/region positions + mask/raster | none — the region is named only as "the rhombohedral domain … cut out"; no map window, no cut outline, no device-frame link | **fails** |
| Stage stamp | build stage + post-map step list | "pre-stacking, on parent flake"; post-map steps "stacking, anneal, cut, litho" (unordered, undated); internally conflicting (see Step 3 stage fork) | partial |

Per the recipe, "a bare verdict without evidence coordinates is not
fusible — return it to its recipe." The Raman leg is returned to
`raman-stacking-id.md` (its Step 0 table cannot be filled; its Step 6
contract cannot be produced from this document). For fusion it is
**uninformative on the evidence scale** — not weak, not consistent-with:
there is no feature-level evidence to grade. The author's "strong" is
testimony about data this run has not seen, and is not inherited. The
base recipe's own caps would apply even if the data arrived as described:
a single-wavelength map with N not independently stated, no power, no
spot size, pre-fab — strength capped until Step 0 is filled.

What the document *does* supply and this run admits: (i) a rhombohedral-
family lean for the parent-flake domain from which the device was cut;
(ii) the stage stamp (pre-stacking, parent flake); (iii) a post-map build
step list; (iv) the author's expectation that the cut region contains no
Bernal — an expectation about the device, not Raman evidence, carried as
the author's lean only.

**Independence precondition — PASS (provenance-based).** See Verify.
Evidential fusion is *not* granted — not because of independence, which
holds, but because the Raman leg is inadmissible; the outcome is a
consistency narrative by the brief's degrade rule.

## Step 2 — Spatial registration (artifact: `registration.png`)

Frame bridges actually available: the device card's contact map (pad
labels/numbers and arc order only — no µm), the ana notebook's geometry
(gate-stack thicknesses; the B_1–B_2 path topology: dual-gated channel plus
a TG-only series segment outside the graphite back-gate footprint, cell 15,
plus Si-doped contact regions, cell 21), and the positions `raman.md`
gives (none). No optical image, no GDS, no stage-registered video frame,
no cut outline. Anchors fit: **0**. The artifact is therefore topological:
it places sr1 on the contact topology and records that the Raman region
cannot be placed in any frame.

| Channel | Pads | Transport | Raman overlap | Coverage | Note |
|---|---|---|---|---|---|
| sr1 = B_1–B_2 (source T_0, drain B_3) | 12–04 (29 → 27) | ABAB (strong) | not placeable | **uncovered** | registration-limited: `raman.md` asserts in prose that the whole device is the isolated rhombohedral domain — "covered" if that were established; it is not (no map, no outline, no device image) |
| rest of flake ("the cut region") | — | not probed (sr2/sr3 n.c.) | asserted (whole region) | n/a — no transport read | Raman-asserted only |

**Registration uncertainty: unbounded** (no frame bridge links the Raman
region to the device). **Domain scale: unknown** for this flake (µm-scale
domains are typical — Lui 2011 via the Raman base recipe, N = 3
statistics, citation). Uncertainty ≫ domain scale ⇒ coverage is at best
partial even if the assertion were accepted; with no position at all,
coverage cannot be established ⇒ **uncovered** (brief rule; no
interpolation, no reconstruction). Two further coverage-relevant facts
from the transport side: the sr1 footprint includes a TG-only series
segment and Si-doped contact regions (regions outside the graphite
back-gate footprint), so "the channel" is itself a composite whose
sub-regions the Raman leg could not have resolved even with a map.

## Step 3 — Temporal registration

Stage stamp: pre-stacking, on the parent flake; acquisition date unknown;
measurement 2026-08-21/22. **Stage fork** (reported, not resolved — QC0426
lesson, fusion recipe Examples): `raman.md` states "no Raman at any later
stage" and "before stacking", yet also "the rhombohedral domain survived
the cutting process" and "some spectra look like noise due to the laser
cutting" — the latter two read as Raman taken *after* the laser cut. Stage
S is therefore either S_A (pre-cut parent flake) or S_B (post-cut,
pre-pickup parent flake); both are pre-stacking and pre-metal, so the
downstream risk table is the same except for whether the cut is bracketed
by Raman evidence.

Post-map steps (from `raman.md`'s list, order and dates not recorded;
risk tiers per the fusion recipe, laser cut per the Raman base recipe's
converter list):

| Step | Risk tier | Region relevance | Status |
|---|---|---|---|
| Laser cut (isolating the domain) | laser heating — documented converter at the ~10 mW scale; a cutting laser exceeds mapping power by orders of magnitude; heat-affected zone at the cut edges | cut edges = the device perimeter, i.e. near the contact/channel edges | post-map under S_A; bracketed by Raman under S_B ("survived") — stage fork |
| Stacking (hBN pickup / transfer) | transfer/pickup (2nd tier; armchair-direction pickup documented converter) | whole flake | post-map under both stages; pickup direction not recorded |
| Anneal | chemical+bake / clean thermal (3rd–4th tier; adsorbate chemistry + bake is the documented converter) | whole flake | post-map; conditions unknown |
| Litho (contacts: T_0, B_1, B_2, B_3 + dead pads; top gate — material not stated on the card) | **metal deposition on/near region — top tier** (Geisenhof: walls move by µm) | contacts land on the flake edge adjacent to the sr1 channel; top gate, if metal, lies directly on the channel | post-map |
| Cooldown + campaign | clean thermal | all | — |

No map exists at a later stage, so no differencing is possible; the
risk-class inference above is the only temporal evidence. Directional
rule in force: documented conversion is rhombohedral → Bernal only. A
post-fab map through the graphite back gate (and a possibly-metal top
gate) would be capped at consistent-with for the buried channel by the
base recipe's through-stack screen — `raman.md` is right that no
later Raman could carry the call on this device as built.

## Step 4 — Per-region fusion table

| Channel | Transport verdict + strength (now) | Raman verdict + strength + stage | Fused verdict + strength | Mechanism class |
|---|---|---|---|---|
| **sr1 = B_1–B_2** | **ABAB (strong)** — light/heavy pair at 0.21/0.77·F_L on the ABAB Onsager curves across n = 1.35–3.06 × 10¹², Luttinger sum closed at one global scale 0.93, F_L tone read as inter-block breakdown (B-window, grid-change, LK), beat exclusion decisive; hedges (i)–(vii) | rhombohedral-family lean, author-asserted "strong"; **inadmissible — fails evidence + coordinates axes (uninformative for fusion)**; stage: pre-stacking, parent flake, date unknown, stage fork S_A/S_B | **ABAB (strong)** — transport-only; no fused upgrade; stage = now (2026-08-22, in situ) | **Single-modality** (Raman leg uninformative/uncovered for the channel). Consistency narrative: at face value the pairing Raman-rhombohedral (stage S) / transport-Bernal (now) is the *allowed* direction and Step 3 names top-tier risky steps (contact metal deposition; plus pickup, anneal, laser cut) — it would classify reconciled-by-conversion, "converted (consistent-with), step: contact metallization"; it is **not** an unreconciled conflict. Recorded as narrative only — conversion is not asserted. |
| rest of flake ("the cut region", as `raman.md` resolves it; no coordinates) | — (no pair wired; sr2/sr3 n.c.) | rhombohedral-family lean, author-asserted "strong"; inadmissible (as above); as of stage S only — a rhombohedral Raman read does not propagate to measurement time | **no fused verdict (uninformative)** | Single-modality (Raman), with the Raman leg inadmissible: no verdict stands on the strength scale for this region |

**Per-device verdict: none.** Only one region carries a transport read;
the Raman leg is inadmissible; the transport contract itself states the
flake may host other domains. The author's "expect the cut region to
contain no ABA" is an expectation, not a covered-region concurrence.

### sr1 — the hypothesis set if `raman.md` is taken at face value

Listed so the deciding follow-ups can be priced; none is weighed here,
because the Raman leg supplies nothing to weigh.

1. **Conversion during fabrication** (rhombohedral → Bernal; allowed
   direction): named risky steps above — contact metal at the channel
   edge (top tier), hBN pickup, anneal, laser cut (under S_A). The
   author's own framing ("each an ABC→ABA conversion risk") agrees.
2. **Raman misread**: uniaxial strain mimics the broad/asymmetric 2D
   signature; layer-number (a terrace) raises FWHM; the tetralayer
   Bernal-vs-rhombohedral split needs the within-map two-population
   structure; none of the base recipe's screens (strain-mimic, terrace,
   through-stack, absence-resolvability) can be audited without the
   spectra. The laser-cut "noise" spectra are a data-quality flag the
   author raises.
3. **Registration**: the sr1 footprint (channel + TG-only series segment
   + contact regions) may lie partly or wholly outside the mapped
   rhombohedral domain — the cut outline vs the domain wall is not
   recorded; a µm registration error on µm domains flips a label.
4. **Transport misread**: the transport contract's hedges allow an ABCA
   *minority* domain contributing to the F_L tone (hedge vii), one pair
   only (i), the series-segment tone (v), the mass-ratio shortfall (ii),
   pentalayer untested (vi). They do **not** allow a sole-ABCA read of
   sr1: a resolved 0.21·F_L branch has no ABCA parent, and the sub-F_L
   fundamentals dominate.

## Step 5 — The call

**Per-region fused verdicts (strength scale):**

- **sr1 = B_1–B_2: ABAB (Bernal) — strong; single-modality (transport,
  now).** No fused upgrade and no fused downgrade: the Raman leg
  contributes no admissible evidence either way.
- **Rest of flake: no verdict (uninformative).** Raman-asserted
  rhombohedral at a pre-stacking stage, inadmissible; transport-uncovered.
- **Per-device: none.**

**Registration artifact:** `registration.png` (+ `registration.json`,
regenerated by `make_registration.py`). Topological only; 0 anchors;
uncertainty unbounded; coverage of sr1 uncovered (registration-limited).

**Named hedges:**

- **Raman inadmissibility** is the binding constraint: no spectra, no map,
  no metrics, no wavelength/power/spot size/date. The author's "strong" is
  not an evidence-scale strength.
- **Registration uncertainty unbounded** vs an unknown (µm-typical) domain
  scale — sr1 coverage is uncovered; any covered/partial label would be
  registration-limited.
- **Stage gap**: acquisition date unknown; four post-map interventions of
  which at least one is top-tier (contact metal), plus a **stage fork**
  (pre-cut vs post-cut Raman) internal to `raman.md`.
- **Uncovered regions**: everything outside sr1 has no transport read;
  sr1 itself is a composite footprint (dual-gated channel + TG-only
  series segment + Si-doped contacts) that no far-field map resolves.
- **Through-stack**: any future Raman on the finished device reads
  through the graphite back gate (and the top gate) — capped at
  consistent-with for the buried channel (base recipe screen).
- **Transport hedges inherited**: one contact pair (mosaic caveat);
  ABCA minority domain not excluded; hole side unmeasured; mass ratio
  below the φ² expectation; N = 4 supported, pentalayer untested.
- **Independence** rests on the documents' stated provenance and
  absence of cross-citation (Verify), not on sealed/locked timestamps for
  the Raman side.

**What would settle (every unreconciled/uncovered row — here both rows):**

1. **Ben's Raman data** — flakemap/spectra files with wavelength, power,
   spot size, step, date, plus the parent-flake image with the cut outline
   and a device-frame optical image (or GDS): run `raman-stacking-id.md`
   Steps 0–6 on it (tetralayer section), then re-run this fusion with a
   real registration. This is the cheapest item and the one that converts
   the narrative into an evidential row.
2. **Ben's stage testimony** — whether the map preceded or followed the
   laser cut; litho sequence and top-gate material; pickup direction.
3. **Second R_xx pair on the flake** (operator rewiring at the breakout;
   transport contract item 4) — the in-situ cross-region check that
   directly tests "no ABA anywhere in the cut region".
4. **Near-field imaging (s-SNOM)** of the device region through the hBN —
   resolves domain geometry now, below the Raman spot, where both
   far-field modalities are blind; the only measurement that can
   distinguish hypotheses 1 and 3 above.
5. The transport contract's own firming list (longer 1/B record for the
   φ² mass split; hole side on a fully dual-gated pair; QH ladder on a
   clean pair).

The fused outcome — a single-modality strong transport verdict with the
Raman leg returned to its recipe — is a successful outcome of this
protocol. Concordance was not forced; neither was a conflict manufactured
from an unevidenced lean.

---

## Verify audits

- **Independence audit — PASS.** `transport-call.md` (E1 session
  2026-08-21/22, corpus `13b07e9`) cites only transport-native evidence
  (runs 0–15, FFTs, Onsager overlays, LK ladder); the ana notebook and
  session notes contain no mention of Raman, of Ben's record, or of a
  stacking prior — the session ran on the device card alone, which carries
  no Raman content. `raman.md` cites no transport result and predates the
  cooldown by construction (pre-fab record; its one post-fab statement is
  that no later Raman exists). Neither document references the other.
  Caveat carried as a hedge: the Raman record is undated and unsealed, so
  independence is provenance-and-content-based, not timestamp-based.
- **Registration stress — coverage label registration-limited; no class
  flip.** Uncertainty is unbounded, so any covered/partial label for sr1
  would flip under the stress shift; "uncovered" is the floor and does not
  flip. The mechanism class (single-modality) is fixed by Step 1
  admissibility, not by the coverage label, and is stable under any
  shift. The consistency-narrative class (reconciled-by-conversion at face
  value) would also not flip to unreconciled under any registration,
  because it is set by verdict direction, not geometry; under a shift that
  places sr1 outside the domain it would become reconciled-by-geometry —
  still not a conflict.
- **Directionality audit — PASS.** Zero reconciled-by-conversion rows
  exist (the class is invoked only inside the consistency narrative, and
  there it names its risky step: contact metallization, top tier). No
  Raman-Bernal / transport-rhombohedral row exists. Bernal → rhombohedral
  conversion was never invoked.
- **No-averaging audit — PASS.** sr1's fused strength (strong) equals its
  single informative input; no upgrade was taken (class is not
  concordant). No strength was assigned to the Raman leg beyond
  uninformative. No per-device verdict was produced. Nothing was blended.

## Provenance

Received: `inputs/transport-call.md`, `inputs/raman.md`,
`inputs/device_card.md`, `inputs/20260821_ana.ipynb`,
`inputs/session_notes.md`; corpus reads limited to
`hera/recipes/investigations/stacking-raman-transport-fusion.md`,
`tetralayer-stacking-fs-count.md`, `raman-stacking-id.md`,
`hera/recipes/STYLE.md`, `hera/models/raman_stacking/README.md`, and the
synthetic fixture `hera/models/raman_stacking/dryrun/fusion/`; the brief
`hera/docs/brief-vti-02-fusion.md`. No URL fetched (the parent-flake link
in `raman.md` not followed). No prior fusion attempt, draft, or verdict
for vti-02 was seen; no third-party view of the transport call was seen;
no session archive, email, chat, or wiki was read. `transport-call.md`
carries a "not for agent view" header — it is admitted here by the brief
as the locked transport contract. No exposure to forbidden material
occurred.
