Repository: sharpelab/hera-paper-data

# HERA I — data and code snapshot

Companion data and code for *HERA I. The tactical layer: self-improving
autonomous measurement of quantum materials* (Sharpe Lab, Stanford). This is a
flat snapshot, without version history, of the measurement harness, the agent
corpus it ran with, every measurement session the paper draws on, the expert
grading, and the sealed Raman evidence. It is built by `tools/build_snapshot.sh`
from the lab's working repositories; `MANIFEST.md` records the source and commit
of every directory and `CHECKSUMS.sha256` covers every file.

## Layout

| directory | what it is |
|---|---|
| `measurement-env/` | The harness and corpus as frozen for the blinded trial: launcher and instrument workers, the `sweep`/`measurebot` libraries (vendored under `lib/`), the HERA agent prompts (`hera/hera_tactical.md`, `hera/chiron.md`, `hera/iris.md`), recipes, rig cards, device-card templates, session templates and briefs, replay fixtures, the fix log the triage loop maintains (`hera/docs/triage-changelog.md`, `triage-scoreboard.md`, `eng-backlog.md`), the operator's live-session logs for the QC0426 sessions (`hera/docs/vti/`), the launcher shims (`tools/`), and the replay and metrics tooling (`src/hera/`, `src/tools/`). `uv.lock` pins the Python environment. |
| `corpus-variants/` | One patch per other corpus commit a session ran on, against the frozen tree, plus `corpus-timeline.md` mapping every session to its commit. Apply from inside `measurement-env/` with `git apply <patch>`. |
| `sessions/` | The session archives, one directory per measurement session, grouped by device (`qc0426/`, `zf1/`, `vti-01/`, `vti-02/`). Each holds the measure and analysis notebooks, the raw sweep data (`data/<run>/data.tsv.gz` + `metadata.json`), the device and rig cards as the agent saw them, `hera_session.md` (the brief), `session_notes.md`, the agent's scratch scripts and figures (`hera_scratch/`), and the full Claude Code transcript (`transcripts/*.jsonl`). |
| `campaigns/stacking/` | The blinded stacking trial: pre-registration (`prereg-protocol.md`, `prereg-offline-stages.md`), the deviations register, and per device the transport call, Raman read, fusion verdict, expert adjudication and comparison. `read-keys/` holds the claim keys used for grading. |
| `grading/` | The expert-grading repository: claim extraction and pooling, Pass A (item-level) and Pass B (session-level) scores, rater materials, agreement analysis, and the pre-registration for both passes. Tags referenced in the paper (`t1-scores-frozen`, `passb-scores-frozen`) correspond to this state. |
| `metrics/` | Run manifest (`runs.yaml`), the headline table (`runs.csv`), and per-run metrics, message logs and reports produced by `hera-metrics` (`measurement-env/src/tools/run_metrics.py`, spec in `measurement-env/hera/docs/run-metrics-spec.md`). |
| `benchmark/` | The offline benchmark, the vti-02 fan-design replay matrix of Fig.~4 and Methods. `measurement-env/` is the lab repository again, at the commit that declared the pre-registration: the replay harness (`src/hera/replay/`, `hera/docker/`), the fan-design grader (`hera/graders/fan-design/`, `hera/docs/fan-design-grader.md`), the pre-registration and its analysis script (`hera/campaigns/vti02-fan-design/`), and the case files, briefs and masks (`hera/replay/cases/`). `runs/vti02-fan-request-0822/` holds the frozen state every episode started from (`cut/`) and the 41 run directories of record, one per `<case>/<stamp>`, each episode with its transcript, the notebook as the agent left it, the appended cells, and the grader's extraction and scores (`INDEX.md` lists them). `vti02-fan-scoring-v2/final/` is the analysis of record (`analysis.md`, `analysis.json`, `episodes.json`, the post-hoc extraction audit and the read-only variance reads); the other directories are the grader-development record the pre-registration discloses. `figures/fig4_benchmark.py` draws Fig.~4 from `final/analysis.json`. |

# Blind dry run — raman-stacking-id on the FLG_37 public map (2026-07-17)

First execution record of `recipes/investigations/raman-stacking-id.md`:
a fresh agent received the recipe (worked-example bullet redacted), the
tool modules (no validation files), the unlabeled FLG_37 map, and an
acquisition-provenance brief — no labels, no internet.

Result (`result.md`): Bernal background + two rhombohedral domains, each
region **strong** with coordinates; populations 60.9 / 77.9 cm⁻¹ vs
labeled truth 60.6–60.9 / 78.1–78.6; all Verify screens executed with
computed outputs; self-downgraded to a family-level call at N = 7/8;
correctly held at strong (single channel, single wavelength, power
unrecorded).

Known contamination, disclosed: at run time the recipe body quoted the
tool's validated population values (from this same flake); the agent
cited them as corroboration only. The numbers have since been removed
from the recipe body. Region calls, morphology, and screens were
independent work.

File: measurement-env/hera/models/raman_stacking/dryrun/fusion/device.md
# Device Y — geometry and build timeline (supplied)

Dual-gated trilayer-graphene Hall bar. Coordinate frame: flake-image µm,
origin at the image's lower-left corner (both contracts use this frame).

## Transport channels (four-terminal Rxx regions between voltage-probe pairs)

| Channel | Probe pair | Region probed (x, y µm) |
|---|---|---|
| ch_A | C1–C2 | x 3–13, y 10–20 |
| ch_B | C3–C4 | x 17–27, y 10–20 |
| ch_C | C5–C6 | x 31–41, y 10–20 |
| ch_D | C7–C8 | x 44–54, y 10–20 |

## Build timeline

1. Exfoliation; flake selected (2025-11-02)
2. **Raman map acquired (2025-11-10)** — stage S1: bare flake on SiO₂/Si,
   pre-pickup. Map window x 0–42, y 0–30 µm (the x > 42 µm end of the
   flake was outside the mapped window).
3. hBN pickup + full encapsulation (2025-11-20; pickup direction not
   recorded)
4. **Contact metallization** (2025-12-01) — Cr/Au evaporated; leads for
   C3/C4 run directly across the ch_B region
5. Top-gate deposition (2025-12-08)
6. Cooldown + transport campaign (2026-01, run ids in the transport
   contract)

Registration: the Raman map frame was registered to the device image via
two flake-corner fiducials; estimated registration uncertainty **±1.5 µm**
in both axes.

File: measurement-env/hera/models/raman_stacking/dryrun/fusion/raman_contract.md
# Raman stacking call — device Y flake (LOCKED 2026-02-02, produced from the sealed stage-S1 map without sight of any transport result)

Produced per the Raman stacking-ID investigation's output contract.
Coordinates in the flake-image frame (device.md); registration
uncertainty ±1.5 µm. **Stage stamp: S1 — bare flake on SiO₂/Si,
2025-11-10, before hBN pickup, metallization, and top-gate.** Map: 532 nm,
0.8 mW recorded, 0.5 µm step, window x 0–42 / y 0–30 µm; N = 3 confirmed
by optical contrast + AFM. This call was locked before the transport
contract was seen; no transport evidence is cited below.

## 1. Per-region verdicts (as of stage S1)

- **R1 (x 0–15, y 5–25 µm): ABA (strong).** Narrow population,
  2D FWHM 52.1 ± 2.4 cm⁻¹; smooth symmetric lineshape.
- **R2 (x 15–29, y 5–25 µm): ABC (strong).** Broad population,
  2D FWHM 66.8 ± 2.1 cm⁻¹ (Δ = 14.7 cm⁻¹ vs R1, bimodal histogram);
  asymmetric lineshape with enhanced low-frequency shoulder; sharp wall
  at x ≈ 15 µm (transition complete in ~1 µm); 2D center stable across
  the wall (−3.1 cm⁻¹) — strain-mimic screen passed. Wall at x ≈ 29 µm
  equally sharp.
- **R3 (x 29–42, y 5–25 µm): ABA (strong).** Narrow population,
  FWHM 51.8 ± 2.6 cm⁻¹, matching R1; terrace screen passed (no optical
  contrast step at either wall).
- **x > 42 µm: unmapped** — outside the scan window; no claim.
- Boundary pixels at both walls: mixed (α-decomposition, wall-localized).

## 2. Evidence

Per-pixel FWHM map + two-population split (map-internal); population
means and histograms archived with the map file; M-band spot spectra at
3 points per region (single M⁻ peak in R1/R3; split M⁻ in R2) — second
channel concurs in all three regions.

## 3. Confidence + hedges

Sub-spot blindness (domains < 0.5 µm invisible); single wavelength
(532 nm; N known independently, so legitimate); registration ±1.5 µm —
both domain walls sit ≥ 2 µm from the nearest channel boundary; stage S1
only — later build steps are outside this document's scope.

## 4. What would firm

Second wavelength; re-map after encapsulation; near-field for wall
positions.

## 5. Protocol statement

All verdicts carry weight words and the stage stamp; the unmapped region
is reported as unmapped, not inferred.

File: measurement-env/hera/models/raman_stacking/dryrun/fusion/result.md
# Fused stacking verdict — device Y (Raman × transport)

*Executed per `recipe.md` (Stacking verdict fusion — Raman × transport).
Inputs: `transport_contract.md` (locked 2026-01-19), `raman_contract.md`
(locked 2026-02-02, stage S1), `device.md` (geometry, timeline,
registration). All coordinates in the flake-image µm frame, origin at the
image's lower-left corner. Registration artifact:
`registration.png` (+ coordinate table below), generated by
`make_registration.py`.*

**Headline: no per-device verdict exists — the covered regions do not
concur.** Device Y is mixed-domain and is reported per-region only:
ch_A **ABA (strong, concordant)**, ch_B **ABA (weak,
reconciled-by-conversion)**, ch_C **unreconciled (fork to report)**,
ch_D **uncovered** (transport-only ABC (weak), not fused).

---

## Step 1 — Admissibility

Both contracts are fusible:

- **Transport** carries weight words per channel (strong/weak), an
  evidence list (run ids 31–51, FFT/fan artifacts, Onsager overlays,
  rescale 0.94), explicit channel coordinates (via device.md's probe-pair
  table), stated hedges, and a protocol statement.
- **Raman** carries weight words per region, an evidence list (per-pixel
  FWHM map, two-population histogram, M-band spot spectra ×3 per region),
  region coordinates in the shared frame, the stage stamp
  (**S1, 2025-11-10, bare flake on SiO₂/Si, pre-pickup**), registration
  uncertainty (±1.5 µm), and a protocol statement. The unmapped x > 42 µm
  strip is declared as unmapped, not inferred.

Nothing is returned to its base recipe.

**Independence precondition (see Verify): PASS** — full evidential
fusion applies (not a consistency narrative). Transport was locked
2026-01-19 with the Raman document still sealed; the Raman call was
produced 2026-02-02 from the sealed stage-S1 map (acquired 2025-11-10)
with a declared no-sight-of-transport provenance. Neither evidence list
cites the other modality anywhere. Caveat: independence rests on the two
documents' stated seal/lock provenance; the dates and evidence lists are
consistent with it.

## Step 2 — Spatial registration (artifact)

Figure: **`registration.png`** — Raman regions (fill) with domain walls
and ±1.5 µm uncertainty bands, transport channels (outlines), unmapped
zone (hatched).

Coordinate table (all y: channels 10–20 µm sit inside region y 5–25 µm
with 5 µm margins; the x axis carries all the action):

| Channel | Extent (x, µm) | Raman region overlapping | Nearest wall/map-edge boundary | Margin (µm) | Coverage (nominal) | Survives ±1.5 µm shift? |
|---|---|---|---|---|---|---|
| ch_A | 3–13 | R1 (ABA strong) — 100% | wall x = 15 | 2.0 | **covered** | yes |
| ch_B | 17–27 | R2 (ABC strong) — 100% | walls x = 15 and x = 29 | 2.0 / 2.0 | **covered** | yes |
| ch_C | 31–41 | R3 (ABA strong) — 100% | wall x = 29 / **map edge x = 42** | 2.0 / **1.0** | **covered** | **no — registration-limited** (see below) |
| ch_D | 44–54 | none (x > 42 unmapped) | map edge x = 42 | 2.0 | **uncovered** | yes (stays uncovered) |

Uncertainty vs domain scale: ±1.5 µm against ~13–14 µm domains and ~1 µm
walls — well below the domain scale, so coverage labels are meaningful.
The Raman contract's statement that "both domain walls sit ≥ 2 µm from
the nearest channel boundary" is confirmed (walls at 15 and 29) — but the
**map edge at x = 42 is not a domain wall and sits only 1.0 µm from
ch_C's right boundary (x = 41)**, inside the registration uncertainty.
Under a worst-case −1.5 µm frame shift, up to 0.5 µm of ch_C's right end
(x 40.5–41) is unmapped, degrading ch_C's coverage to **partial**. This
is carried as a hedge on the ch_C row; it does not flip its mechanism
class (Verify: registration stress). Wall-boundary mixed pixels
(α-decomposition) lie outside every channel. ch_D stays uncovered — **no
interpolation from R3**.

## Step 3 — Temporal registration

Raman stage stamp S1 = 2025-11-10; transport campaign 2026-01. Every
Raman verdict is a statement about stage S1, not about the finished
device. Intervening steps, tagged by conversion risk (recipe order:
metal deposition on/near region > transfer/pickup > chemical+bake >
clean thermal):

| # | Step | Date | Risk tier | Region relevance |
|---|---|---|---|---|
| 3 | hBN pickup + full encapsulation | 2025-11-20 | transfer/pickup (2nd) | whole flake; pickup direction **not recorded** |
| 4 | Contact metallization (Cr/Au) | 2025-12-01 | **metal deposition ON region (top)** for ch_B — C3/C4 leads run directly across the ch_B region; metal near-region (contact edges) for all channels | ch_B ≫ others |
| 5 | Top-gate deposition | 2025-12-08 | metal deposition near region (top tier, buffered by top hBN) | all channels |
| 6 | Cooldown + campaign | 2026-01 | clean thermal (lowest) | all |

Timeline gap: ~2 months, four interventions. (Note: metallization and
gate deposition imply resist/bake lithography not itemized in the
recorded timeline — flagged as a timeline gap, not used in
classification.) Directional rule in force throughout: documented
conversion is **ABC→ABA only**.

## Step 4 — Per-region fusion table

| Channel | Transport verdict (now) | Raman verdict (stage S1) | Coverage | Fused verdict + strength | Mechanism class |
|---|---|---|---|---|---|
| **ch_A** | ABA (strong) — two SdH tones, partition f_ML+f_BL = F_L within 3%, Onsager-tracking | R1: ABA (strong) — narrow 2D pop. 52.1 ± 2.4 cm⁻¹; single M⁻ | covered | **ABA (strong)** — agreement across independent physics (band structure read electrically and optically); strongest evidence class this recipe produces | **Concordant** |
| **ch_B** | ABA (weak) — dominant F_L tone + marginal slow shoulder; no D-tunable CNP gap (R_CNP < 4 kΩ at \|D\| ≤ 0.3 V/nm) | R2: ABC (strong) — broad pop. 66.8 ± 2.1 cm⁻¹, Δ = 14.7 cm⁻¹, strain-mimic screen passed; split M⁻ | covered | **ABA (weak)** for the device-now; both calls stand (Raman true at S1, transport true now). Region recorded: **"converted (consistent-with), step: contact metallization 2025-12-01 — C3/C4 leads deposited directly across the region"** (top-tier risk) | **Reconciled-by-conversion** |
| **ch_C** | ABC (strong) — single F_L tone across n, Luttinger-consistent; R_CNP > 2 MΩ at D = 0.4 V/nm; no crossing chain | R3: ABA (strong) — narrow pop. 51.8 ± 2.6 cm⁻¹ matching R1; terrace screen passed; single M⁻ | covered (partial under worst-case −1.5 µm shift) | **Cannot tell — fork to report.** Raman-ABA vs transport-ABC: conversion cannot explain (would require undocumented ABA→ABC); same-region strong-vs-strong | **Unreconciled** |
| **ch_D** | ABC (weak) — single F_L tone, one density; gap test incomplete (gate leakage) | — (x > 42 µm unmapped) | uncovered | **No fused verdict.** Transport-only ABC (weak) stands as a transport statement; Raman makes no claim and none is interpolated | *(none — uncovered channel; no disagreement exists to classify)* |

Per-device verdict: **none** — covered regions do not concur
(ABA, ABA, unreconciled). Per-region reporting only, per the
reconciled-by-geometry/no-averaging discipline.

### ch_B — notes on the conversion row

The class conditions are met exactly: Raman ABC (strong, S1), transport
ABA (weak, now), and Step 3 names a top-tier risky step *on the region
itself* (Cr/Au leads across ch_B). Conversion is asserted as
**consistent-with**, not observed. The competing reading — that
transport misread and ch_B is still ABC — is exactly the fork transport's
own hedge allows (slow shoulder is extraction-window-sensitive; ABC "not
excluded by frequency content alone"); what tips the row to ABA-now is
the absence of a D-tunable CNP gap. Deciding follow-ups (from the base
contracts): lower-T spot check + per-branch LK mass split (transport);
re-map through the encapsulant (Raman).

### ch_C — the unreconciled fork (STYLE rule 14)

Both calls are strong; conversion runs the wrong way; registration
overlap persists over ≥ 95% of the channel under any admissible shift.
One modality being wrong is the hypothesis set — misreads each
contract's hedges already allow:

1. **Raman misread — sub-spot blindness** (Raman hedge): ABC domains
   < 0.5 µm invisible. Strained hypothesis here: transport's *single*
   tone with no ABA tones at all, plus a 2 MΩ D-tunable gap, requires
   near-total ABC across the channel, which fine sub-spot texture inside
   a clean narrow-FWHM ABA population (51.8 ± 2.6, matching R1, single
   M⁻) is hard-pressed to hide — but it is the hedge the Raman contract
   itself carries.
2. **Transport misread** (transport hedge: lever-arm prior ±12%):
   weakest branch — ch_C's call rests on three concordant probes
   (frequency content, D-tunable insulating CNP, absent crossing chain
   at adequate resolution), none of which the stated hedges undermine.
3. **Real post-S1 change**: the x ≈ 29 wall migrating ≥ 12 µm rightward
   would require ABA→ABC conversion — **undocumented direction, cannot
   be invoked** (the recipe's one hard rule). Listed only as something
   near-field would directly test.
4. **Registration sliver**: under worst-case shift, x 40.5–41 of ch_C is
   unmapped; a narrow series ABC strip there could dominate the CNP gap
   signature (series R_xx) but cannot produce a *single-tone* SdH
   spectrum with the ABA tones absent across n = −1 to −3×10¹² —
   insufficient as a full explanation; kept as a hedge.

**What would settle it (deciding follow-ups, to be priced before more
argument):** near-field imaging (s-SNOM) of x 29–45 µm through the
encapsulant — resolves what both far-field modalities cannot (domain
geometry now, including the sliver and any wall motion); Raman re-map of
R3 through the encapsulant (stage-now vs stage-S1 direct comparison);
transport cross-checks from the base recipe (per-branch LK mass,
lower-T fan on ch_C).

## Step 5 — The call

**Per-region fused verdicts (strength scale):**

- **ch_A: ABA — strong (Concordant).** Cross-modal agreement across
  independent physics; the strongest class this recipe produces.
- **ch_B: ABA — weak (Reconciled-by-conversion, consistent-with).**
  Device-now follows transport; region recorded as converted
  (consistent-with), step: contact metallization 2025-12-01. Raman's
  strong ABC stands as a true stage-S1 statement.
- **ch_C: cannot tell — Unreconciled fork.** Strong-vs-strong,
  conversion-forbidden direction. A well-evidenced disagreement,
  reported as a first-class result; deciding follow-ups listed above.
- **ch_D: no fused verdict (uncovered).** Transport-only ABC (weak);
  the unmapped strip stays unmapped.

**No per-device verdict** — covered regions do not concur.

**Registration artifact:** `registration.png` + Step 2 coordinate table.

**Named hedges:**

- Registration ±1.5 µm: wall margins (2.0 µm) survive the stress shift;
  the **ch_C/map-edge margin (1.0 µm) does not** — ch_C coverage is
  registration-limited (covered nominal, partial worst-case).
- ch_D uncovered — no Raman claim, no interpolation.
- Stage gap: all Raman verdicts are S1 (2025-11-10) statements; four
  interventions (two top-tier metal steps) precede transport.
- Pickup direction unrecorded; lithography steps implied but not
  itemized in the recorded timeline.
- Independence rests on the contracts' stated seal/lock provenance
  (dates and evidence lists consistent; no cross-citations).
- ch_B's conversion is consistent-with, not observed; the transport-weak
  fork (still-ABC) remains open pending LK mass / lower-T.

**What-would-settle (every unreconciled row):** ch_C — near-field
imaging of x 29–45 µm; encapsulated re-map of R3; per-branch LK mass and
lower-T fan. (Priced before further argument, per Next.)

The fused "cannot tell" on ch_C and the traceable ch_B disagreement are
successful outcomes of this protocol; concordance was not forced.

---

## Verify audits

- **Independence audit — PASS.** Transport (locked 2026-01-19) predates
  Raman unsealing; its evidence is exclusively transport-native (runs,
  FFTs, Onsager overlays). Raman (locked 2026-02-02) was produced from
  the sealed S1 map; its evidence is exclusively Raman-native (FWHM
  populations, histograms, M-band). No cross-citations in either
  document. Evidential fusion granted (conditional on stated
  provenance, noted as a hedge).
- **Registration stress (±1.5 µm shift) — one registration-limited
  label, no class flips.** ch_A/ch_B wall margins 2.0 µm > 1.5 µm:
  robust. ch_D margin to map edge 2.0 µm: stays uncovered. ch_C: margin
  to map edge 1.0 µm < 1.5 µm — its *coverage label* is reported as
  registration-limited (covered → partial worst-case); its *mechanism
  class* does not flip: reconciled-by-geometry would require the
  modalities to have probed different regions, and ≥ 95% of ch_C remains
  jointly probed under any admissible shift, with the conflict intact —
  it stays unreconciled with the sliver carried as a hedge.
- **Directionality audit — PASS.** Exactly one reconciled-by-conversion
  row (ch_B) and it names its risky step (contact metallization
  2025-12-01, metal on-region, top tier). The single Raman-ABA /
  transport-ABC row (ch_C) is in unreconciled — no exceptions taken;
  ABA→ABC was never invoked (explicitly rejected in ch_C hypothesis 3).
- **No-averaging audit — PASS.** ch_A fused strength (strong) equals its
  strongest input, elevated in kind only via the concordant class.
  ch_B fused strength (weak) follows transport and does not exceed
  either input. ch_C and ch_D carry no fused strength. No per-device
  verdict was produced (covered regions do not concur). No verdict was
  averaged anywhere; strengths were never blended.

## Next

- ch_C fork → price near-field imaging (s-SNOM through encapsulant) of
  x 29–45 µm before further argument.
- The concordant/converted mixed-domain picture (ch_A ABA, ch_B ABA-now,
  ch_C contested, ch_D transport-ABC) feeds campaign planning in the
  transport recipe's Next section — which pairs probe which stacking.
